Repository: HADatAc/arrowhead

File: DA/DA-BATTERY_ARCHIVE-180803_NMC_2_Grp5_35C_6.csv (part 22 of 101)
Data_Point,Date_Time,Test_Time(s),Step_Time(s),Step_Index,Cycle_Index,Voltage(V),Current(A),Charge_Capacity(Ah),Discharge_Capacity(Ah),Charge_Energy(Wh),Discharge_Energy(Wh),ACR(Ohm),Internal Resistance(Ohm),dV/dt(V/s),dI/dt(A/s),Aux_Temperature_1,Aux_Temperature_2
3886,"08-07-2018 07:54:23,408","87162,595204","1680,0012",17,7,"3,35612344741821","-3,00001621246338","2,3423593044281","1,399973","9,17412281036377","5,038801",,,"-0,000308036804199219",,"37,8660583472824","34,879150390625"
3887,"08-07-2018 07:56:23,408","87282,595404","1800,0014",17,7,"3,32514429092407","-3,00006771087647","2,3423593044281","1,499969","9,17412281036377","5,372817",,,"-0,000263214111328125",,"37,8797492980957","34,7714920043945"
3888,"08-07-2018 07:58:23,408","87402,594904","1920,0009",17,7,"3,29716444015503","-3,00004291534424","2,3423593044281","1,59997","9,17412281036377","5,703918",,,"-0,000234603881835938",,"38,0001335144043","34,8270416259766"
3889,"08-07-2018 08:00:23,409","87522,596304","2040,0023",17,7,"3,26937818527222","-3,00005531311035","2,3423593044281","1,699959","9,17412281036377","6,03222",,,"-0,000286102294921875",,"38,0428352000114","34,7385025024414"
3890,"08-07-2018 08:02:23,407","87642,594504","2160,0005",17,7,"3,23807287216187","-3,00004291534424","2,3423593044281","1,799967","9,17412281036377","6,357661",,,"-0,000266075134277344",,"38,2654457092285","34,7333793640137"
3891,"08-07-2018 08:04:23,409","87762,595804","2280,0018",17,7,"3,20566034317017","-3,00008678436279","2,3423593044281","1,899961","9,17412281036377","6,679808",,,"-0,000267982482910156",,"38,5197026994984","34,7597427368164"
3892,"08-07-2018 08:06:23,411","87882,598104","2400,0041",17,7,"3,16882848739624","-3,00010967254639","2,3423593044281","1,999957","9,17412281036377","6,998603",,,"-0,000346183776855469",,"38,6010167186521","34,8418083190918"
3893,"08-07-2018 08:08:23,408","88002,595004","2520,001",17,7,"3,1177248954773","-3,00008487701416","2,3423593044281","2,099964","9,17412281036377","7,313143",,,"-0,000555992126464844",,"38,6557308759366","34,8144874572754"
3894,"08-07-2018 08:10:23,411","88122,598004","2640,004",17,7,"2,9817795753479","-3,00008678436279","2,3423593044281","2,19996","9,17412281036377","7,619309",,,"-0,00180816650390625",,"39,0942452199894","34,7941703796387"
3895,"08-07-2018 08:12:23,411","88242,598204","2760,0042",17,7,"2,67413282394409","-3,00009059906006","2,3423593044281","2,299963","9,17412281036377","7,904757",,,"-0,00528049468994141",,"39,3818578953515","34,6997985839844"
3896,"08-07-2018 08:13:11,951","88291,138504","2808,5445",17,7,"1,99981546401978","-3,00007629394531","2,3423593044281","2,340407","9,17412281036377","8,003304",,,"-0,00316223365777704",,"39,5879402160645","34,8095817565918"
3897,"08-07-2018 08:13:11,967","88291,150576","0,0032",18,8,"1,99765920639038","-3,00015735626221",0,0,0,0,,,"-0,00316153106626817",,"39,5878659922333","34,8139975229899"
3898,"08-07-2018 08:15:11,990","88411,180644","120,0003",14,8,"3,30451536178589","1,4999885559082","0,0499909222126007","0,00002016949","0,154233694076538","0,00004028516",,,"0,00207614898681641",,"39,03454","34,8326835632324"
3899,"08-07-2018 08:17:11,991","88531,182044","240,0017",14,8,"3,47534894943237","1,50000381469727","0,0999904721975327","0,00002016949","0,324196636676788","0,00004028516",,,"0,00108051300048828",,"38,21630859375","34,7784957885742"
3900,"08-07-2018 08:19:11,993","88651,184244","360,0039",14,8,"3,56342172622681","1,50002098083496","0,149996072053909","0,00002016949","0,500456809997559","0,00004028516",,,"0,000529289245605469",,"37,5826988220215","34,7820472717285"
3901,"08-07-2018 08:21:11,992","88771,183144","480,0028",14,8,"3,60851621627808","1,50001907348633","0,199993625283241","0,00002016949","0,679909229278565","0,00004028516",,,"0,000238418579101563",,"37,2394373893253","34,7850875854492"
3902,"08-07-2018 08:23:11,993","88891,184144","600,0038",14,8,"3,62679624557495","1,5","0,249993488192558","0,00002016949","0,860804617404938","0,00004028516",,,"0,000149726867675781",,"37,0312652587891","34,8631401062012"
3903,"08-07-2018 08:25:11,990","89011,181244","720,0009",14,8,"3,64411211013794","1,49998664855957","0,299991995096207","0,00002016949","1,04257440567017","0,00004028516",,,"0,000135421752929688",,"36,7597389221191","34,8218002319336"
3904,"08-07-2018 08:27:11,992","89131,182644","840,0023",14,8,"3,66115713119507","1,50000381469727","0,349983781576157","0,00002016949","1,22517669200897","0,00004028516",,,"0,000180244445800781",,"36,5604095458984","34,8197212219238"
3905,"08-07-2018 08:29:11,994","89251,185044","960,0047",14,8,"3,67887735366821","1,50002098083496","0,3999884724617","0,00002016949","1,40868639945984","0,00004028516",,,"0,000187873840332031",,"36,3889237879215","34,8278770446777"
3906,"08-07-2018 08:31:11,996","89371,187044","1080,0067",14,8,"3,70014142990112","1,49999237060547","0,449988842010498","0,00002016949","1,593146443367","0,00004028516",,,"0,000195503234863281",,"36,3198089599609","34,7886428833008"
3907,"08-07-2018 08:33:11,996","89491,186844","1200,0065",14,8,"3,72285604476929","1,5","0,499981701374054","0,00002016949","1,77870261669159","0,00004028516",,,"0,000197410583496094",,"36,135425567627","34,7412147521973"
3908,"08-07-2018 08:35:11,993","89611,183344","1320,003",14,8,"3,74463987350464","1,50002098083496","0,549978196620941","0,00002016949","1,9653776884079","0,00004028516",,,"0,000143051147460938",,"36,0457840712855","34,7601737976074"
3909,"08-07-2018 08:37:11,996","89731,186444","1440,0061",14,8,"3,76335763931274","1,50002861022949","0,599978387355804","0,00002016949","2,15310072898865","0,00004028516",,,"0,000108718872070313",,"35,967750689046","34,7823600769043"
3910,"08-07-2018 08:39:11,992","89851,182344","1560,002",14,8,"3,77907800674438","1,49998474121094","0,649976193904877","0,00002016949","2,34166359901428","0,00004028516",,,"0,0001678466796875",,"35,9092674255371","34,7636299133301"
3911,"08-07-2018 08:41:11,989","89971,180344",1680,14,8,"3,79143857955933","1,50000762939453","0,699974894523621","0,00002016949","2,53092956542969","0,00004028516",,,"7,72476196289063E-05",,"35,9151000976563","34,8159637451172"
3912,"08-07-2018 08:43:11,994","90091,185144","1800,0048",14,8,"3,80308771133423","1,50001335144043","0,749973893165588","0,00002016949","2,72078657150269","0,00004028516",,,"0,000100135803222656",,"35,8671035766602","34,7547225952148"
3913,"08-07-2018 08:45:11,995","90211,185844","1920,0055",14,8,"3,81544351577759","1,50000953674316","0,79997044801712","0,00002016949","2,91123199462891","0,00004028516",,,"0,0000762939453125",,"35,8790054321289","34,7566184997559"
3914,"08-07-2018 08:47:11,994","90331,184944","2040,0046",14,8,"3,82889318466187","1,49999237060547","0,849968433380127","0,00002016949","3,10232782363892","0,00004028516",,,"0,0001373291015625",,"35,9148750305176","34,8528861999512"
3915,"08-07-2018 08:49:11,995","90451,186244","2160,0059",14,8,"3,84365129470825","1,49999237060547","0,899964272975922","0,00002016949","3,29412055015564","0,00004028516",,,"7,34329223632813E-05",,"36,0478591918945","34,8206596374512"
3916,"08-07-2018 08:51:11,992","90571,182644","2280,0023",14,8,"3,85992670059204","1,49999618530273","0,949959993362427","0,00002016949","3,48668742179871","0,00004028516",,,"0,000139236450195313",,"36,1515007019043","34,8750839233398"
3917,"08-07-2018 08:53:11,993","90691,184044","2400,0037",14,8,"3,87768316268921","1,50004768371582","0,999966502189636","0,00002016949","3,68014574050903","0,00004028516",,,"0,000226020812988281",,"36,1712989807129","34,8076019287109"
3918,"08-07-2018 08:55:11,993","90811,183844","2520,0035",14,8,"3,8967080116272","1,50002670288086","1,04996180534363","0,00002016949","3,87448191642761","0,00004028516",,,"8,0108642578125E-05",,"36,2350845336914","34,8087120056152"
3919,"08-07-2018 08:57:11,994","90931,184344","2640,004",14,8,"3,9166464805603","1,50003051757813","1,09995639324188","0,00002016949","4,06979179382324","0,00004028516",,,"0,00017547607421875",,"36,2772102355957","34,7526168823242"
3920,"08-07-2018 08:59:11,992","91051,182644","2760,0023",14,8,"3,93694353103638","1,50003814697266","1,14995610713959","0,00002016949","4,26612997055054","0,00004028516",,,"0,000152587890625",,"36,3551712036133","34,8288078308106"
3921,"08-07-2018 09:01:11,990","91171,181144","2880,0008",14,8,"3,95709562301636","1,49998092651367","1,19995248317719","0,00002016949","4,46346807479858","0,00004028516",,,"0,000164031982421875",,"36,3810272216797","34,7643585205078"
3922,"08-07-2018 09:03:11,991","91291,181444","3000,0011",14,8,"3,97637033462524","1,49999809265137","1,24994695186615","0,00002016949","4,66178703308106","0,00004028516",,,"0,000173568725585938",,"36,4187088012695","34,7963829040527"
3923,"08-07-2018 09:05:11,991","91411,182044","3120,0017",14,8,"3,99446535110474","1,49997520446777","1,29995012283325","0,00002016949","4,86107778549194","0,00004028516",,,"0,000136375427246094",,"36,4275627136231","34,8564682006836"
3924,"08-07-2018 09:07:11,995","91531,186044","3240,0057",14,8,"4,01129102706909","1,49998664855957","1,34995031356812","0,00002016949","5,06122732162476","0,00004028516",,,"9,63211059570313E-05",,"36,4256858825684","34,7353782653809"
3925,"08-07-2018 09:09:11,991","91651,181744","3360,0014",14,8,"4,02721261978149","1,50000381469727","1,39994359016418","0,00002016949","5,26216650009155","0,00004028516",,,"0,000135421752929688",,"36,4478073120117","34,7334747314453"
3926,"08-07-2018 09:11:11,995","91771,185544","3480,0052",14,8,"4,04258966445923","1,49999237060547","1,4499489068985","0,00002016949","5,46393489837647","0,00004028516",,,"0,000103950500488281",,"36,4384956437458","34,7463607788086"
3927,"08-07-2018 09:13:11,994","91891,184444","3600,0041",14,8,"4,05772638320923","1,50000190734863","1,49993944168091","0,00002016949","5,66640520095825","0,00004028516",,,"0,000115394592285156",,"36,362850189209","34,7005195617676"
3928,"08-07-2018 09:15:11,992","92011,182844","3720,0025",14,8,"4,07274770736694","1,49995994567871","1,54993653297424","0,00002016949","5,86965560913086","0,00004028516",,,"0,000132560729980469",,"36,340053577347","34,8512229919434"
3929,"08-07-2018 09:17:11,992","92131,182444","3840,0021",14,8,"4,08789587020874","1,49996757507324","1,59993875026703","0,00002016949","6,07367753982544","0,00004028516",,,"0,000168800354003906",,"36,2990875244141","34,7804565429688"
3930,"08-07-2018 09:19:11,991","92251,181444","3960,0011",14,8,"4,10384130477905","1,50002861022949","1,6499354839325","0,00002016949","6,27845287322998","0,00004028516",,,"0,0001678466796875",,"36,2248535774871","34,836368560791"
3931,"08-07-2018 09:21:11,991","92371,182044","4080,0017",14,8,"4,12097501754761","1,4999828338623","1,69993102550507","0,00002016949","6,48404884338379","0,00004028516",,,"0,000164985656738281",,"36,1689797531989","34,8060188293457"
3932,"08-07-2018 09:23:11,993","92491,183444","4200,0031",14,8,"4,13955354690552","1,4999828338623","1,74993312358856","0,00002016949","6,69056463241577","0,00004028516",,,"0,000139236450195313",,"36,1405601501465","34,7402801513672"
3933,"08-07-2018 09:25:11,991","92611,181644","4320,0013",14,8,"4,15950632095337","1,50002098083496","1,79992771148682","0,00002016949","6,89801454544067","0,00004028516",,,"0,000181198120117188",,"36,0870361328125","34,7935791015625"
3934,"08-07-2018 09:27:11,990","92731,180944","4440,0006",14,8,"4,18048524856567","1,49998474121094","1,84992790222168","0,00002016949","7,10651302337647","0,00004028516",,,"0,000194549560546875",,"36,0960960388184","34,7431144714356"
3935,"08-07-2018 09:29:03,049","92842,240044","4551,0597",14,8,"4,2000002861023","1,49999618530273","1,89619648456573","0,00002016949","7,30038976669312","0,00004028516",,,"0,000121674039610809",,"36,0921440124512","34,7423858642578"
3936,"08-07-2018 09:31:03,074","92962,256836","120,0028",15,8,"4,2003664970398","1,3251895904541","1,94320094585419","0,00002016949","7,49782466888428","0,00004028516",,,"4,29153442382813E-05",,"36,0352974411612","34,7700271606445"
3937,"08-07-2018 09:33:03,078","93082,260636","240,0066",15,8,"4,20036554336548","1,18244743347168","1,98490631580353","0,00002016949","7,67300128936768","0,00004028516",,,"5,14984130859375E-05",,"35,9614944458008","34,8445205688477"
3938,"08-07-2018 09:35:03,073","93202,256336","360,0023",15,8,"4,2003436088562","1,07997131347656","2,02251124382019","0,00002016949","7,83095455169678","0,00004028516",,,"-8,58306884765625E-06",,"35,8084489190464","34,7431144714356"
3939,"08-07-2018 09:37:03,072","93322,254636","480,0006",15,8,"4,20036935806274","1,00837135314941","2,05722904205322","0,00002016949","7,97678089141846","0,00004028516",,,"2,288818359375E-05",,"35,8070107793757","34,7671966552734"
3940,"08-07-2018 09:39:03,075","93442,257636","600,0036",15,8,"4,20029878616333","0,958032608032227","2,08996200561523","0,00002016949","8,11427021026611","0,00004028516",,,"5,24520874023438E-05",,"35,742244720459","34,7512969970703"
3941,"08-07-2018 09:41:03,076","93562,259036","720,005",15,8,"4,2003378868103","0,916885375976563","2,12118649482727","0,00002016949","8,24542236328125","0,00004028516",,,"2,288818359375E-05",,"35,7233505249023","34,7664413452148"
3942,"08-07-2018 09:43:03,073","93682,255836","840,0018",15,8,"4,20031213760376","0,87774658203125","2,15108871459961","0,00002016949","8,37102127075195","0,00004028516",,,"-0,000030517578125",,"35,6832847929105","34,8447303771973"
3943,"08-07-2018 09:45:03,075","93802,257736","960,0037",15,8,"4,20030641555786","0,83934211730957","2,17971324920654","0,00002016949","8,49125385284424","0,00004028516",,,"3,24249267578125E-05",,"35,6641616821289","34,7431144714356"
3944,"08-07-2018 09:47:03,076","93922,258436","1080,0044",15,8,"4,20032930374146","0,800928115844727","2,20705509185791","0,00002016949","8,60609817504883","0,00004028516",,,"4,9591064453125E-05",,"35,6231689794729","34,7664413452148"
3945,"08-07-2018 09:49:03,075","94042,258236","1200,0042",15,8,"4,20024061203003","0,760272979736328","2,23308324813843","0,00002016949","8,71542358398438","0,00004028516",,,"6,67572021484375E-06",,"35,5672264099121","34,7954444885254"
3946,"08-07-2018 09:51:03,073","94162,255636","1320,0016",15,8,"4,20023775100708","0,71844482421875","2,25774049758911","0,00002016949","8,81899261474609","0,00004028516",,,"-4,9591064453125E-05",,"35,4912223815918","34,7872924804688"
3947,"08-07-2018 09:53:03,072","94282,254636","1440,0006",15,8,"4,20034551620483","0,675350189208984","2,28096580505371","0,00002016949","8,91654586791992","0,00004028516",,,"-1,43051147460938E-05",,"35,4203414916992","34,7753448486328"
3948,"08-07-2018 09:55:03,072","94402,255236","1560,0012",15,8,"4,20033407211304","0,629709243774414","2,30271196365356","0,00002016949","9,00788593292236","0,00004028516",,,"5,53131103515625E-05",,"35,3386917794669","34,771785736084"
3949,"08-07-2018 09:57:03,075","94522,258136","1680,0041",15,8,"4,20032930374146","0,583606719970703","2,32292652130127","0,00002016949","9,09279441833496","0,00004028516",,,"1,81198120117188E-05",,"35,2927552332738","34,7757568359375"
3950,"08-07-2018 09:59:03,078","94642,260436","1800,0064",15,8,"4,20030069351196","0,536457061767578","2,34159135818481","0,00002016949","9,17119312286377","0,00004028516",,,"2,86102294921875E-05",,"35,2668685913086","34,7804565429688"
3951,"08-07-2018 09:59:03,090","94642,272336","1800,0183",15,8,"4,20029401779175","0,536460876464844","2,34159135818481","0,00002016949","9,17119312286377","0,00004028516",,,"2,86072826552763E-05",,"35,2668619464967","34,7804770496836"
3952,"08-07-2018 10:09:03,147","95242,335048","600,0038",16,8,"4,12320470809937",0,"2,34159135818481","0,00002016949","9,17119312286377","0,00004028516",,,"-0,000119987092408049",,"34,9318","34,8081932067871"
3953,"08-07-2018 10:11:03,243","95362,424824","120,0048",17,8,"3,7755560874939","-3,0000638961792","2,34159135818481","0,1000122","9,17119312286377","0,3786039",,,"-0,000149726867675781",,"35,3941841125488","34,7530632019043"
3954,"08-07-2018 10:13:03,243","95482,424624","240,0046",17,8,"3,76044321060181","-3,00000381469727","2,34159135818481","0,2000147","9,17119312286377","0,7554207",,,"-0,000135421752929688",,"35,9504928588867","34,8212890625"
3955,"08-07-2018 10:15:03,244","95602,425524","360,0055",17,8,"3,73950052261353","-3,0000057220459","2,34159135818481","0,3000063","9,17119312286377","1,130458",,,"-0,000230789184570313",,"36,4752197265625","34,8053665161133"
3956,"08-07-2018 10:17:03,240","95722,420924","480,0009",17,8,"3,70890188217163","-3,00005340576172","2,34159135818481","0,4000018","9,17119312286377","1,502944",,,"-0,000277519226074219",,"36,9099155618119","34,7881278991699"
3957,"08-07-2018 10:19:03,243","95842,424024","600,004",17,8,"3,67181444168091","-3,0000057220459","2,34159135818481","0,5000025","9,17119312286377","1,872008",,,"-0,000271797180175781",,"37,2564010620117","34,735034942627"
3958,"08-07-2018 10:21:03,242","95962,423324","720,0033",17,8,"3,63532018661499","-3,00003719329834","2,34159135818481","0,5999946","9,17119312286377","2,2373",,,"-0,000286102294921875",,"37,5012168884277","34,786018371582"
3959,"08-07-2018 10:23:03,245","96082,426224","840,0062",17,8,"3,60349035263062","-3,00007438659668","2,34159135818481","0,7000023","9,17119312286377","2,599234",,,"-0,000294685363769531",,"37,687385559082","34,7638092041016"
3960,"08-07-2018 10:25:03,239","96202,420324","960,0003",17,8,"3,57425737380981","-3,00002861022949","2,34159135818481","0,799997","9,17119312286377","2,958096",,,"-0,000216484069824219",,"37,7725868225098","34,8229751586914"
3961,"08-07-2018 10:27:03,239","96322,420724","1080,0007",17,8,"3,54384469985962","-3,00008010864258","2,34159135818481","0,899995","9,17119312286377","3,314017",,,"-0,000317573547363281",,"37,862857743378","34,7537879943848"
3962,"08-07-2018 10:29:03,243","96442,423824","1200,0038",17,8,"3,50971460342407","-3,00001621246338","2,34159135818481","0,999997","9,17119312286377","3,666736",,,"-0,000331878662109375",,"37,8869552612305","34,7956504821777"
3963,"08-07-2018 10:31:03,241","96562,422824","1320,0028",17,8,"3,47178983688355","-3,00006198883057","2,34159135818481","1,099995","9,17119312286377","4,015829",,,"-0,000339508056640625",,"37,8730392456055","34,7699203491211"
3964,"08-07-2018 10:33:03,241","96682,422624","1440,0026",17,8,"3,43141317367554","-3,00006580352783","2,34159135818481","1,199996","9,17119312286377","4,361003",,,"-0,000372886657714844",,"37,8431243896484","34,8563423156738"
3965,"08-07-2018 10:35:03,240","96802,420824","1560,0008",17,8,"3,39169549942017","-3,00010776519775","2,34159135818481","1,299982","9,17119312286377","4,702093",,,"-0,000335693359375",,"37,8185234069824","34,7308540344238"
3966,"08-07-2018 10:37:03,242","96922,422924","1680,0029",17,8,"3,35594129562378","-3,00011348724365","2,34159135818481","1,399993","9,17119312286377","5,039469",,,"-0,000303268432617188",,"37,8101921150969","34,7759704589844"
3967,"08-07-2018 10:39:03,242","97042,423624","1800,0036",17,8,"3,32492876052856","-3,00008487701416","2,34159135818481","1,499987","9,17119312286377","5,373461",,,"-0,000226974487304688",,"37,8770065307617","34,8091545104981"
3968,"08-07-2018 10:41:03,242","97162,423524","1920,0035",17,8,"3,2969651222229","-3,00009536743164","2,34159135818481","1,59999","9,17119312286377","5,704548",,,"-0,000210762023925781",,"37,9175872802734","34,828296661377"
3969,"08-07-2018 10:43:03,239","97282,420024",2040,17,8,"3,26911115646362","-3,00009536743164","2,34159135818481","1,699993","9,17119312286377","6,032874",,,"-0,000266075134277344",,"38,068115234375","34,7539978027344"
3970,"08-07-2018 10:45:03,245","97402,426424","2160,0064",17,8,"3,2376914024353","-3,00013446807861","2,34159135818481","1,799987","9,17119312286377","6,358236",,,"-0,000291824340820313",,"38,3169479370117","34,7918586730957"
3971,"08-07-2018 10:47:03,241","97522,422724","2280,0027",17,8,"3,20515966415405","-3,0001163482666","2,34159135818481","1,899984","9,17119312286377","6,680346",,,"-0,000225067138671875",,"38,542674830199","34,7194557189941"
3972,"08-07-2018 10:49:03,241","97642,422624","2400,0026",17,8,"3,16823720932007","-3,00008869171143","2,34159135818481","1,99999","9,17119312286377","6,99912",,,"-0,000354766845703125",,"38,590186845049","34,7486763000488"
3973,"08-07-2018 10:51:03,242","97762,423424","2520,0034",17,8,"3,11707735061646","-3,00013256072998","2,34159135818481","2,099993","9,17119312286377","7,313588",,,"-0,000592231750488281",,"38,7101745605469","34,6853256225586"
3974,"08-07-2018 10:53:03,240","97882,420824","2640,0008",17,8,"2,98137044906616","-3,00008678436279","2,34159135818481","2,199985","9,17119312286377","7,619661",,,"-0,00179862976074219",,"38,9660720825195","34,7071228027344"
3975,"08-07-2018 10:55:03,242","98002,423524","2760,0035",17,8,"2,67249250411987","-3,00010299682617","2,34159135818481","2,299982","9,17119312286377","7,905047",,,"-0,00531959533691406",,"39,3978534915086","34,689510345459"
3976,"08-07-2018 10:55:51,157","98050,338224","2807,9182",17,8,"1,99990034103394","-3,00010108947754","2,34159135818481","2,339913","9,17119312286377","8,002255",,,"-0,00319750152859003",,"39,4899253845215","34,7334747314453"
3977,"08-07-2018 10:55:51,175","98050,362096","0,0032",18,9,"1,99768590927124","-3,00025749206543",0,"0,000002083511",0,"0,000004162202",,,"-0,00319671761341562",,"39,4898484844357","34,7334608057184"
3978,"08-07-2018 10:57:51,200","98170,386472","120,0029",14,9,"3,30314016342163","1,50003242492676","0,0499985739588738","0,00001516732","0,154190212488174","0,00003029122",,,"0,00211906433105469",,"38,96838","34,7101593017578"
3979,"08-07-2018 10:59:51,198","98290,384472","240,0009",14,9,"3,47324800491333","1,49999237060547","0,0999899357557297","0,00001516732","0,324038565158844","0,00003029122",,,"0,00110912322998047",,"38,2295455932617","34,7537879943848"
3980,"08-07-2018 11:01:51,201","98410,388272","360,0047",14,9,"3,56131887435913","1,50006675720215","0,149997249245644","0,00001516732","0,500200867652893","0,00003029122",,,"0,000570297241210938",,"37,5964126586914","34,801700592041"
3981,"08-07-2018 11:03:51,199","98530,385872","480,0023",14,9,"3,60609102249146","1,49999809265137","0,199989855289459","0,00001516732","0,679522037506104","0,00003029122",,,"0,000219345092773438",,"37,2001956426875","34,8068428039551"
3982,"08-07-2018 11:05:51,201","98650,388172","600,0046",14,9,"3,62421941757202","1,5000057220459","0,249989300966263","0,00001516732","0,860288739204407","0,00003029122",,,"0,000157356262207031",,"36,9733772277832","34,8066329956055"
3983,"08-07-2018 11:07:51,200","98770,386772","720,0032",14,9,"3,64145231246948","1,5","0,299985110759735","0,00001516732","1,04191780090332","0,00003029122",,,"0,000133514404296875",,"36,6913416351789","34,7759704589844"
3984,"08-07-2018 11:09:51,201","98890,388272","840,0047",14,9,"3,65829515457153","1,50001525878906","0,349984556436539","0,00001516732","1,2244108915329","0,00003029122",,,"0,000158309936523438",,"36,5199012756348","34,8350944519043"
3985,"08-07-2018 11:11:51,198","99010,384872","960,0013",14,9,"3,67600107192993","1,50005722045898","0,399982273578644","0,00001516732","1,40775108337402","0,00003029122",,,"0,000168800354003906",,"36,374683380127","34,7380714416504"
3986,"08-07-2018 11:13:51,197","99130,384072","1080,0005",14,9,"3,69723844528198","1,50004768371582","0,449978917837143","0,00001516732","1,5920512676239","0,00003029122",,,"0,00018310546875",,"36,2857894897461","34,7792167663574"
3987,"08-07-2018 11:15:51,199","99250,385972","1200,0024",14,9,"3,71991491317749","1,50004577636719","0,499978542327881","0,00001516732","1,77748584747314","0,00003029122",,,"0,000138282775878906",,"36,1551743642153","34,8203468322754"
3988,"08-07-2018 11:17:51,197","99370,383772","1320,0002",14,9,"3,74177408218384","1,4999885559082","0,549983501434326","0,00001516732","1,96404671669006","0,00003029122",,,"0,000230789184570313",,"36,0762519836426","34,7502365112305"
3989,"08-07-2018 11:19:51,200","99490,387372","1440,0038",14,9,"3,7604775428772","1,50004959106445","0,599984884262085","0,00001516732","2,15162897109985","0,00003029122",,,"0,000132560729980469",,"36,0014839172363","34,760799407959"
3990,"08-07-2018 11:21:51,202","99610,388872","1560,0053",14,9,"3,77605104446411","1,50003051757813","0,649979650974274","0,00001516732","2,3400342464447","0,00003029122",,,"9,44137573242188E-05",,"35,9286041867089","34,7530632019043"
3991,"08-07-2018 11:23:51,199","99730,386072","1680,0025",14,9,"3,78853178024292","1,50005149841309","0,69997626543045","0,00001516732","2,52914595603943","0,00003029122",,,"7,43865966796875E-05",,"35,9283753050637","34,7448768615723"
3992,"08-07-2018 11:25:51,202","99850,388972","1800,0054",14,9,"3,80017518997192","1,50002288818359","0,749972581863403","0,00001516732","2,71884822845459","0,00003029122",,,"9,5367431640625E-05",,"35,9053040352268","34,7310638427734"
3993,"08-07-2018 11:27:51,197","99970,384172","1920,0006",14,9,"3,81261682510376","1,5","0,799979269504547","0,00001516732","2,90918922424316","0,00003029122",,,"0,000124931335449219",,"35,9332580566406","34,7406997680664"
3994,"08-07-2018 11:29:51,201","100090,387872","2040,0043",14,9,"3,826087474823","1,50001907348633","0,849975109100342","0,00001516732","3,10013508796692","0,00003029122",,,"0,000107765197753906",,"36,0375899399149","34,7788009643555"
3995,"08-07-2018 11:31:51,201","100210,387572","2160,004",14,9,"3,84088659286499","1,50003051757813","0,899970829486847","0,00001516732","3,29178762435913","0,00003029122",,,"0,000146865844726563",,"36,0439032586284","34,7177963256836"
3996,"08-07-2018 11:33:51,198","100330,385172","2280,0016",14,9,"3,8571982383728","1,49996185302734","0,949965834617615","0,00001516732","3,48421406745911","0,00003029122",,,"0,000144004821777344",,"36,1591527963742","34,7890586853027"
3997,"08-07-2018 11:35:51,198","100450,384872","2400,0013",14,9,"3,87493371963501","1,50002098083496","0,999973118305206","0,00001516732","3,6775393486023","0,00003029122",,,"0,000149726867675781",,"36,1945533752441","34,7458457946777"
3998,"08-07-2018 11:37:51,198","100570,384672","2520,0011",14,9,"3,89400243759155","1,50000381469727","1,04997158050537","0,00001516732","3,87175226211548","0,00003029122",,,"0,000193595886230469",,"36,2252922058106","34,8572769165039"
3999,"08-07-2018 11:39:51,202","100690,389272","2640,0057",14,9,"3,91393136978149","1,49994659423828","1,099968791008","0,00001516732","4,06693840026856","0,00003029122",,,"0,000130653381347656",,"36,2513465664236","34,7084693908691"
4000,"08-07-2018 11:41:51,197","100810,384172","2760,0006",14,9,"3,93428373336792","1,49997329711914","1,14996159076691","0,00001516732","4,26311683654785","0,00003029122",,,"0,00019073486328125",,"36,2371597191157","34,7369346618652"
4001,"08-07-2018 11:43:51,200","100930,386572","2880,003",14,9,"3,95440912246704","1,49994468688965","1,19995951652527","0,00001516732","4,46032762527466","0,00003029122",,,"0,000185966491699219",,"36,3242111206055","34,804012298584"
4002,"08-07-2018 11:45:51,198","101050,385472","3000,0019",14,9,"3,97370290756226","1,4999885559082","1,24995303153992","0,00001516732","4,65850973129273","0,00003029122",,,"0,0001373291015625",,"36,3474845886231","34,7818374633789"
4003,"08-07-2018 11:47:51,197","101170,384372","3120,0008",14,9,"3,99180173873901","1,5","1,29994916915894","0,00001516732","4,85763692855835","0,00003029122",,,"0,000133514404296875",,"36,3260879694908","34,7867469787598"
4004,"08-07-2018 11:49:51,199","101290,385772","3240,0022",14,9,"4,00861215591431","1,50000953674316","1,34994769096375","0,00001516732","5,05764532089233","0,00003029122",,,"0,000141143798828125",,"36,3309669494629","34,7096138000488"
4005,"08-07-2018 11:51:51,204","101410,390472","3360,0069",14,9,"4,02452039718628","1,49997520446777","1,39994394779205","0,00001516732","5,258460521698","0,00003029122",,,"0,000136375427246094",,"36,3500633239746","34,8110198974609"
4006,"08-07-2018 11:53:51,201","101530,387872","3480,0043",14,9,"4,03986215591431","1,50000381469727","1,4499454498291","0,00001516732","5,46007776260376","0,00003029122",,,"0,000109672546386719",,"36,321174621582","34,7687492370606"
4007,"08-07-2018 11:55:51,201","101650,387772","3600,0042",14,9,"4,05500936508179","1,49998664855957","1,49994301795959","0,00001516732","5,66244173049927","0,00003029122",,,"0,000119209289550781",,"36,2832717895508","34,7577629089356"
4008,"08-07-2018 11:57:51,198","101770,384972","3720,0014",14,9,"4,07002592086792","1,4999885559082","1,54994010925293","0,00001516732","5,86555671691895","0,00003029122",,,"0,000110626220703125",,"36,2017631530762","34,7687492370606"
4009,"08-07-2018 11:59:51,199","101890,385672","3840,0021",14,9,"4,08522939682007","1,49999046325684","1,59993743896484","0,00001516732","6,06942510604858","0,00003029122",,,"0,000147819519042969",,"36,1775550842285","34,8159637451172"
4010,"08-07-2018 12:01:51,198","102010,384672","3960,0011",14,9,"4,10118532180786","1,50002098083496","1,64993715286255","0,00001516732","6,27407932281494","0,00003029122",,,"0,000156402587890625",,"36,1174964904785","34,7655296325684"
4011,"08-07-2018 12:03:51,198","102130,384672","4080,0011",14,9,"4,11839056015015","1,5000114440918","1,69993042945862","0,00001516732","6,47953462600708","0,00003029122",,,"0,000178337097167969",,"36,1144676208496","34,8346786499023"
4012,"08-07-2018 12:05:51,200","102250,386572","4200,003",14,9,"4,13703107833862","1,50002861022949","1,74993145465851","0,00001516732","6,68591737747192","0,00003029122",,,"0,000171661376953125",,"36,0446053133446","34,7338943481445"
4013,"08-07-2018 12:07:51,201","102370,388272","4320,0047",14,9,"4,15703344345093","1,50000190734863","1,79992830753326","0,00001516732","6,89324951171875","0,00003029122",,,"0,000195503234863281",,"36,0297088623047","34,7687492370606"
4014,"08-07-2018 12:09:51,200","102490,387072","4440,0035",14,9,"4,1779408454895","1,49999237060547","1,8499311208725","0,00001516732","7,10163307189941","0,00003029122",,,"0,000187873840332031",,"36,0308570861816","34,797004699707"
4015,"08-07-2018 12:11:51,201","102610,387572","4560,004",14,9,"4,19897508621216","1,50002479553223","1,89992702007294","0,00001516732","7,31104040145874","0,00003029122",,,"0,000150680541992188",,"36,0807189525892","34,8409309387207"
4016,"08-07-2018 12:11:56,961","102616,147572","4565,764",14,9,"4,20000600814819","1,49996376037598","1,90232682228088","0,00001516732","7,32111835479736","0,00003029122",,,"0,000142164739793629",,"36,0676689147949","34,7795562744141"
4017,"08-07-2018 12:13:56,986","102736,173996","120,0037",15,9,"4,20036172866821","1,32370376586914","1,94929885864258","0,00001516732","7,51841878890991","0,00003029122",,,"-3,52859497070313E-05",,"36,002685546875","34,7509574890137"
4018,"08-07-2018 12:15:56,984","102856,171296","240,001",15,9,"4,20033311843872","1,18010139465332","1,99095273017883","0,00001516732","7,6933798789978","0,00003029122",,,"-2,00271606445313E-05",,"35,9898948669434","34,7755546569824"
4019,"08-07-2018 12:17:56,984","102976,171096","360,0008",15,9,"4,20034551620483","1,07977294921875","2,02851247787476","0,00001516732","7,85114479064941","0,00003029122",,,"-2,76565551757813E-05",,"35,922794342041","34,7655296325684"
4020,"08-07-2018 12:19:56,985","103096,172496","480,0022",15,9,"4,20031595230103","1,01149749755859","2,06329154968262","0,00001516732","7,99722909927368","0,00003029122",,,"-4,9591064453125E-05",,"35,9290809631348","34,8426551818848"
4021,"08-07-2018 12:21:56,989","103216,176196","600,0059",15,9,"4,20037031173706","0,962247848510742","2,09614491462708","0,00001516732","8,13522434234619","0,00003029122",,,"3,52859497070313E-05",,"35,7962838325847","34,8119888305664"
4022,"08-07-2018 12:23:56,987","103336,174396","720,0041",15,9,"4,20034646987915","0,919956207275391","2,12750267982483","0,00001516732","8,26693725585938","0,00003029122",,,"9,5367431640625E-06",,"35,6902770996094","34,7647743225098"
4023,"08-07-2018 12:25:56,984","103456,171696","840,0014",15,9,"4,20035028457642","0,880329132080078","2,1575026512146","0,00001516732","8,39294719696045","0,00003029122",,,"2,38418579101563E-05",,"35,6625328295172","34,8959083557129"
4024,"08-07-2018 12:27:56,987","103576,174896","960,0046",15,9,"4,20032167434692","0,840810775756836","2,18619513511658","0,00001516732","8,51346588134766","0,00003029122",,,"-1,9073486328125E-06",,"35,6044921875","34,801700592041"
4025,"08-07-2018 12:29:56,989","103696,176496","1080,0062",15,9,"4,20039510726929","0,80058479309082","2,21354651451111","0,00001516732","8,62835121154785","0,00003029122",,,"3,4332275390625E-05",,"35,550651550293","34,7577629089356"
4026,"08-07-2018 12:31:56,986","103816,173596","1200,0033",15,9,"4,2003607749939","0,758407592773438","2,23952221870422","0,00001516732","8,73745822906494","0,00003029122",,,"-2,09808349609375E-05",,"35,5329322814941","34,8100929260254"
4027,"08-07-2018 12:33:56,988","103936,175096","1320,0048",15,9,"4,20037317276001","0,714591979980469","2,26406621932983","0,00001516732","8,84055137634277","0,00003029122",,,"9,5367431640625E-07",,"35,4597282409668","34,7645645141602"
4028,"08-07-2018 12:35:56,983","104056,170696","1440,0004",15,9,"4,20035696029663","0,668977737426758","2,2871208190918","0,00001516732","8,93738842010498","0,00003029122",,,"-3,62396240234375E-05",,"35,4018860345317","34,775032043457"
4029,"08-07-2018 12:37:56,986","104176,173696","1560,0034",15,9,"4,20034646987915","0,621747970581055","2,30863451957703","0,00001516732","9,02775287628174","0,00003029122",,,"8,58306884765625E-06",,"35,3620110372425","34,8299827575684"
4030,"08-07-2018 12:39:56,984","104296,171096","1680,0008",15,9,"4,20036745071411","0,574478149414063","2,3285653591156","0,00001516732","9,11146926879883","0,00003029122",,,"3,33786010742188E-05",,"35,2887916564941","34,7401542663574"
4031,"08-07-2018 12:41:56,986","104416,173396","1800,0031",15,9,"4,20032548904419","0,525665283203125","2,34689950942993","0,00001516732","9,18847846984863","0,00003029122",,,"-2,38418579101563E-05",,"35,2742881895762","34,8163757324219"
4032,"08-07-2018 12:41:56,990","104416,178096","1800,0078",15,9,"4,20033121109009","0,525661468505859","2,34689950942993","0,00001516732","9,18847846984863","0,00003029122",,,"-2,38422687421828E-05",,"35,2742854369344","34,7338943481445"
4033,"08-07-2018 12:51:57,048","105016,234224","600,0031",16,9,"4,12495470046997",0,"2,34689950942993","0,00001516732","9,18847846984863","0,00003029122",,,"-0,0000762939453125",,"34,91521","34,7303428649902"
4034,"08-07-2018 12:51:57,058","105016,243624","600,0125",16,9,"4,12496995925903",0,"2,34689950942993","0,00001516732","9,18847846984863","0,00003029122",,,"-7,62955127509163E-05",,"34,9152492199636","34,7303917496904"
4035,"08-07-2018 12:53:57,152","105136,338384","120,0022",17,9,"3,77977705001831","-3,00004768371582","2,34689950942993","0,100002","9,18847846984863","0,3790001",,,"-9,63211059570313E-05",,"35,4163626943315","34,7392501831055"
4036,"08-07-2018 12:55:57,151","105256,337384","240,0012",17,9,"3,76545572280884","-3,00004768371582","2,34689950942993","0,200004","9,18847846984863","0,7562986",,,"-0,000208854675292969",,"35,9663467407227","34,774097442627"
4037,"08-07-2018 12:57:57,156","105376,342084","360,0059",17,9,"3,7447190284729","-3,00002002716064","2,34689950942993","0,3000106","9,18847846984863","1,131893",,,"-0,000202178955078125",,"36,4026107788086","34,773136138916"
4038,"08-07-2018 12:59:57,151","105496,337784","480,0016",17,9,"3,71498250961304","-3,00005340576172","2,34689950942993","0,3999976","9,18847846984863","1,504907",,,"-0,000295639038085938",,"36,7732121240158","34,8465003967285"
4039,"08-07-2018 13:01:57,154","105616,340084","600,0039",17,9,"3,67862844467163","-3,00008296966553","2,34689950942993","0,4999964","9,18847846984863","1,874609",,,"-0,000330924987792969",,"37,1529998779297","34,7941703796387"
4040,"08-07-2018 13:03:57,154","105736,339984","720,0038",17,9,"3,64236974716187","-3,00006008148193","2,34689950942993","0,6000005","9,18847846984863","2,240649",,,"-0,000306129455566406",,"37,3790397644043","34,7640495300293"
4041,"08-07-2018 13:05:57,153","105856,339584","840,0034",17,9,"3,60977411270142","-3,00003528594971","2,34689950942993","0,7000003","9,18847846984863","2,603223",,,"-0,000227928161621094",,"37,5539206001151","34,7719917297363"
4042,"08-07-2018 13:07:57,151","105976,337784","960,0016",17,9,"3,58009958267212","-3,00008869171143","2,34689950942993","0,8","9,18847846984863","2,962708",,,"-0,000263214111328125",,"37,5885200500488","34,7238464355469"
4043,"08-07-2018 13:09:57,151","106096,337484","1080,0013",17,9,"3,54976987838745","-3,00010585784912","2,34689950942993","0,8999972","9,18847846984863","3,319212",,,"-0,000248908996582031",,"37,8066709607853","34,776180267334"
4044,"08-07-2018 13:11:57,150","106216,336584","1200,0004",17,9,"3,51582288742065","-3,00007057189941","2,34689950942993","0,9999877","9,18847846984863","3,672493",,,"-0,000354766845703125",,"37,8533325195313","34,797004699707"
4045,"08-07-2018 13:13:57,152","106336,338984","1320,0028",17,9,"3,47801542282105","-3,00010108947754","2,34689950942993","1,099995","9,18847846984863","4,022241",,,"-0,000359535217285156",,"37,8196678161621","34,7871627807617"
4046,"08-07-2018 13:15:57,154","106456,340284","1440,0041",17,9,"3,43767023086548","-3,00014686584473","2,34689950942993","1,199991","9,18847846984863","4,368021",,,"-0,00034332275390625",,"37,738002845153","34,7822265625"
4047,"08-07-2018 13:17:57,151","106576,337584","1560,0014",17,9,"3,39776182174683","-3,00012588500977","2,34689950942993","1,299992","9,18847846984863","4,70978",,,"-0,0003509521484375",,"37,769287109375","34,7231216430664"
4048,"08-07-2018 13:19:57,156","106696,342484","1680,0063",17,9,"3,36171960830688","-3,00008487701416","2,34689950942993","1,399993","9,18847846984863","5,047717",,,"-0,000276565551757813",,"37,7595367431641","34,7273063659668"
4049,"08-07-2018 13:21:57,153","106816,339484","1800,0033",17,9,"3,33038759231567","-3,00008678436279","2,34689950942993","1,499989","9,18847846984863","5,382275",,,"-0,00026702880859375",,"37,8024863838855","34,7787094116211"
4050,"08-07-2018 13:23:57,155","106936,341684","1920,0055",17,9,"3,3022141456604","-3,00010108947754","2,34689950942993","1,59999","9,18847846984863","5,713892",,,"-0,000274658203125",,"37,8519057457796","34,6915168762207"
4051,"08-07-2018 13:25:57,154","107056,339984","2040,0038",17,9,"3,27446794509888","-3,00010967254639","2,34689950942993","1,699983","9,18847846984863","6,042712",,,"-0,000237464904785156",,"38,0300674438477","34,7254333496094"
4052,"08-07-2018 13:27:57,153","107176,339684","2160,0035",17,9,"3,24335908889771","-3,00007820129395","2,34689950942993","1,799993","9,18847846984863","6,36868",,,"-0,000285148620605469",,"38,2376287637994","34,7997398376465"
4053,"08-07-2018 13:29:57,152","107296,338984","2280,0028",17,9,"3,21054697036743","-3,00008487701416","2,34689950942993","1,89999","9,18847846984863","6,691347",,,"-0,000290870666503906",,"38,507869720459","34,8188819885254"
4054,"08-07-2018 13:31:57,152","107416,338584","2400,0024",17,9,"3,17400026321411","-3,00008678436279","2,34689950942993","1,999992","9,18847846984863","7,010664",,,"-0,000395774841308594",,"38,5484313964844","34,8289299011231"
4055,"08-07-2018 13:33:57,153","107536,339884","2520,0037",17,9,"3,12416887283325","-3,00007057189941","2,34689950942993","2,099987","9,18847846984863","7,325729",,,"-0,000589370727539063",,"38,699951171875","34,816593170166"
4056,"08-07-2018 13:35:57,151","107656,337184","2640,001",17,9,"2,99436235427856","-3,00003051757813","2,34689950942993","2,19998","9,18847846984863","7,632818",,,"-0,00172901153564453",,"39,0250396728516","34,7673034667969"
4057,"08-07-2018 13:37:57,154","107776,340284","2760,0041",17,9,"2,70375680923462","-3,00002479553223","2,34689950942993","2,299969","9,18847846984863","7,919982",,,"-0,00467681884765625",,"39,3073842556857","34,7703094482422"
4058,"08-07-2018 13:38:50,683","107829,869484","2813,5333",17,9,"1,99951887130737","-3,00001239776611","2,34689950942993","2,344592","9,18847846984863","8,029917",,,"-0,00259391080535725",,"39,538207341321","34,8357276916504"
