Repository: HADatAc/arrowhead

File: DA/DA-BATTERY_ARCHIVE-180803_NMC_2_Grp5_35C_6.csv (part 23 of 101)
Data_Point,Date_Time,Test_Time(s),Step_Time(s),Step_Index,Cycle_Index,Voltage(V),Current(A),Charge_Capacity(Ah),Discharge_Capacity(Ah),Charge_Energy(Wh),Discharge_Energy(Wh),ACR(Ohm),Internal Resistance(Ohm),dV/dt(V/s),dI/dt(A/s),Aux_Temperature_1,Aux_Temperature_2
4059,"08-07-2018 13:38:50,699","107829,881584","0,0032",18,10,"1,99743413925171","-3,00042343139648",0,"0,000002166972",0,"0,000004328384",,,"-0,00259328432822923",,"39,5381281445684","34,8264007568359"
4060,"08-07-2018 13:40:50,725","107949,90666","120,0035",14,10,"3,29941129684448","1,50001907348633","0,0499956198036671","0,00001558555","0,153989732265472","0,00003112383",,,"0,00207710266113281",,"38,94403","34,7673034667969"
4061,"08-07-2018 13:42:50,723","108069,90516","240,002",14,10,"3,47017812728882","1,50004196166992","0,0999963730573654","0,00001558555","0,323698878288269","0,00003112383",,,"0,00110340118408203",,"38,1418571472168","34,765193939209"
4062,"08-07-2018 13:44:50,722","108189,90386","360,0007",14,10,"3,55851125717163","1,50006103515625","0,149993360042572","0,00001558555","0,499676644802094","0,00003112383",,,"0,000531196594238281",,"37,6240196228027","34,8203468322754"
4063,"08-07-2018 13:46:50,724","108309,90556","480,0024",14,10,"3,60332155227661","1,50003623962402","0,199997961521149","0,00001558555","0,678900063037872","0,00003112383",,,"0,00022125244140625",,"37,2027435302734","34,7995300292969"
4064,"08-07-2018 13:48:50,722","108429,90376","600,0006",14,10,"3,62153577804565","1,50003242492676","0,249990463256836","0,00001558555","0,859507322311401","0,00003112383",,,"0,000169754028320313",,"36,9429056425602","34,7212257385254"
4065,"08-07-2018 13:50:50,721","108549,90346","720,0003",14,10,"3,63888883590698","1,50004959106445","0,299993634223938","0,00001558555","1,04103147983551","0,00003112383",,,"0,000214576721191406",,"36,7224998474121","34,7745246887207"
4066,"08-07-2018 13:52:50,724","108669,90626","840,0031",14,10,"3,6557993888855","1,50004196166992","0,349989593029022","0,00001558555","1,22338390350342","0,00003112383",,,"0,000147819519042969",,"36,5573577880859","34,7294120788574"
4067,"08-07-2018 13:54:50,723","108789,90526","960,0021",14,10,"3,67346715927124","1,50001907348633","0,399993687868118","0,00001558555","1,40662181377411","0,00003112383",,,"0,000139236450195313",,"36,3837699890137","34,7434349060059"
4068,"08-07-2018 13:56:50,723","108909,90506","1080,0019",14,10,"3,69471788406372","1,50004768371582","0,44999372959137","0,00001558555","1,59080970287323","0,00003112383",,,"0,000196456909179688",,"36,2999840480932","34,7703094482422"
4069,"08-07-2018 13:58:50,722","109029,90416","1200,001",14,10,"3,71738862991333","1,50002670288086","0,499991893768311","0,00001558555","1,77611494064331","0,00003112383",,,"0,0001983642578125",,"36,2205924987793","34,79931640625"
4070,"08-07-2018 14:00:50,723","109149,90546","1320,0023",14,10,"3,73925638198853","1,50004196166992","0,549987137317658","0,00001558555","1,96251487731934","0,00003112383",,,"0,000222206115722656",,"36,0962905883789","34,7915573120117"
4071,"08-07-2018 14:02:50,722","109269,90366","1440,0005",14,10,"3,75787401199341","1,50003051757813","0,599988222122192","0,00001558555","2,14996862411499","0,00003112383",,,"0,000123023986816406",,"36,0240936880947","34,7443695068359"
4072,"08-07-2018 14:04:50,723","109389,90506","1560,0019",14,10,"3,77350187301636","1,4999885559082","0,649990022182465","0,00001558555","2,3382716178894","0,00003112383",,,"0,000123977661132813",,"35,9264984130859","34,7712745666504"
4073,"08-07-2018 14:06:50,725","109509,90716","1680,004",14,10,"3,78586530685425","1,50000953674316","0,699985504150391","0,00001558555","2,52724862098694","0,00003112383",,,"7,91549682617188E-05",,"35,8654861450195","34,7401542663574"
4074,"08-07-2018 14:08:50,725","109629,90696","1800,0038",14,10,"3,79759168624878","1,50000190734863","0,749989092350006","0,00001558555","2,71684741973877","0,00003112383",,,"8,58306884765625E-05",,"35,9435042684809","34,8091545104981"
4075,"08-07-2018 14:10:50,721","109749,90356","1920,0004",14,10,"3,81000757217407","1,5000057220459","0,799977779388428","0,00001558555","2,90698933601379","0,00003112383",,,"0,000159263610839844",,"35,9004249281607","34,8110198974609"
4076,"08-07-2018 14:12:50,723","109869,90486","2040,0017",14,10,"3,8234601020813","1,50003433227539","0,849985003471375","0,00001558555","3,09784841537476","0,00003112383",,,"0,000128746032714844",,"35,9162520939266","34,7911338806152"
4077,"08-07-2018 14:14:50,726","109989,90786","2160,0047",14,10,"3,8383355140686","1,49999618530273","0,899984180927277","0,00001558555","3,28938508033752","0,00003112383",,,"0,000135421752929688",,"36,0171127319336","34,8121681213379"
4078,"08-07-2018 14:16:50,725","110109,90706","2280,0039",14,10,"3,85462713241577","1,50003623962402","0,949977517127991","0,00001558555","3,48167705535889","0,00003112383",,,"0,00016021728515625",,"36,0180358886719","34,7901992797852"
4079,"08-07-2018 14:18:50,724","110229,90586","2400,0027",14,10,"3,87238454818726","1,50000381469727","0,999982178211212","0,00001558555","3,67486524581909","0,00003112383",,,"0,000142097473144531",,"36,0690422058106","34,7727203369141"
4080,"08-07-2018 14:20:50,725","110349,90726","2520,0041",14,10,"3,89148378372192","1,50001335144043","1,04997825622559","0,00001558555","3,86894369125366","0,00003112383",,,"0,000128746032714844",,"36,1177215576172","34,7450904846191"
4081,"08-07-2018 14:22:50,725","110469,90686","2640,0037",14,10,"3,91150999069214","1,5000057220459","1,09997391700745","0,00001558555","4,06399965286255","0,00003112383",,,"0,000194549560546875",,"36,1847610473633","34,8220100402832"
4082,"08-07-2018 14:24:50,727","110589,90916","2760,006",14,10,"3,93180894851685","1,50001525878906","1,1499742269516","0,00001558555","4,26008462905884","0,00003112383",,,"0,000147819519042969",,"36,1766319342644","34,7196655273438"
4083,"08-07-2018 14:26:50,724","110709,90646","2880,0033",14,10,"3,9519248008728","1,49999618530273","1,19996953010559","0,00001558555","4,45716333389282","0,00003112383",,,"0,00017547607421875",,"36,2292518244955","34,7801513671875"
4084,"08-07-2018 14:28:50,727","110829,90876","3000,0056",14,10,"3,97123861312866","1,4999885559082","1,24996960163116","0,00001558555","4,65524864196777","0,00003112383",,,"0,00012969970703125",,"36,1994667053223","34,7295036315918"
4085,"08-07-2018 14:30:50,722","110949,90366","3120,0005",14,10,"3,98928022384644","1,49997329711914","1,29996061325073","0,00001558555","4,85423183441162","0,00003112383",,,"0,000132560729980469",,"36,2069282469556","34,6393013000488"
4086,"08-07-2018 14:32:50,723","111069,90506","3240,0019",14,10,"4,00610113143921","1,50000953674316","1,34996271133423","0,00001558555","5,0541296005249","0,00003112383",,,"0,000119209289550781",,"36,2811698232719","34,8024520874023"
4087,"08-07-2018 14:34:50,726","111189,90756","3360,0044",14,10,"4,02198076248169","1,49997329711914","1,39996421337128","0,00001558555","5,25484180450439","0,00003112383",,,"0,000123977661132813",,"36,2923278034757","34,7044982910156"
4088,"08-07-2018 14:36:50,725","111309,90716","3480,004",14,10,"4,03737497329712","1,50000190734863","1,44995665550232","0,00001558555","5,45629835128784","0,00003112383",,,"0,000153541564941406",,"36,1971397399902","34,6836624145508"
4089,"08-07-2018 14:38:50,726","111429,90776","3600,0046",14,10,"4,05255556106567","1,49999618530273","1,49995505809784","0,00001558555","5,65854072570801","0,00003112383",,,"0,000148773193359375",,"36,2462501525879","34,7575531005859"
4090,"08-07-2018 14:40:50,723","111549,90466","3720,0015",14,10,"4,06757497787476","1,49998664855957","1,54995250701904","0,00001558555","5,86153316497803","0,00003112383",,,"0,000135421752929688",,"36,2252922058106","34,7363090515137"
4091,"08-07-2018 14:42:50,725","111669,90736","3840,0042",14,10,"4,08275651931763","1,49999809265137","1,59995210170746","0,00001558555","6,06528663635254","0,00003112383",,,"0,000159263610839844",,"36,1133193969727","34,7897834777832"
4092,"08-07-2018 14:44:50,724","111789,90636","3960,0032",14,10,"4,09874200820923","1,49998092651367","1,6499559879303","0,00001558555","6,26983547210693","0,00003112383",,,"0,000187873840332031",,"36,1242561249192","34,7031478881836"
4093,"08-07-2018 14:46:50,724","111909,90646","4080,0033",14,10,"4,11595392227173","1,50005340576172","1,69995284080505","0,00001558555","6,47518396377564","0,00003112383",,,"0,000172615051269531",,"36,1082153320313","34,8524703979492"
4094,"08-07-2018 14:48:50,725","112029,90706","4200,0039",14,10,"4,13455629348755","1,50003242492676","1,74994540214539","0,00001558555","6,68141078948975","0,00003112383",,,"0,000153541564941406",,"36,0043487548828","34,731372833252"
4095,"08-07-2018 14:50:50,722","112149,90446","4320,0013",14,10,"4,15459489822388","1,49998664855957","1,79995059967041","0,00001558555","6,88865756988525","0,00003112383",,,"0,000166893005371094",,"36,0492668151856","34,8206596374512"
4096,"08-07-2018 14:52:50,724","112269,90646","4440,0033",14,10,"4,1755747795105","1,4999828338623","1,8499470949173","0,00001558555","7,09689474105835","0,00003112383",,,"0,00020599365234375",,"36,0613899230957","34,8054962158203"
4097,"08-07-2018 14:54:50,727","112389,90866","4560,0055",14,10,"4,19661664962769","1,49999237060547","1,8999445438385","0,00001558555","7,30618953704834","0,00003112383",,,"0,000173568725585938",,"36,0166588202342","34,7727203369141"
4098,"08-07-2018 14:55:10,366","112409,54816","4579,645",14,10,"4,20000314712524","1,50001525878906","1,90812766551971","0,00001558555","7,34054517745972","0,00003112383",,,"0,000151441377907613",,"36,0075988769531","34,7274017333984"
4099,"08-07-2018 14:57:10,391","112529,577924","120,0029",15,10,"4,20036935806274","1,32316207885742","1,95508658885956","0,00001558555","7,53779125213623","0,00003112383",,,"1,62124633789063E-05",,"36,0425300307112","34,6470413208008"
4100,"08-07-2018 14:59:10,391","112649,577724","240,0027",15,10,"4,2004017829895","1,18203353881836","1,99674761295319","0,00001558555","7,71278285980225","0,00003112383",,,"-6,866455078125E-05",,"35,9754677086669","34,7241859436035"
4101,"08-07-2018 15:01:10,391","112769,578424","360,0034",15,10,"4,2004075050354","1,08586883544922","2,03444623947144","0,00001558555","7,87113189697266","0,00003112383",,,"2,95639038085938E-05",,"35,9039268493652","34,7503318786621"
4102,"08-07-2018 15:03:10,393","112889,579724","480,0047",15,10,"4,20038557052612","1,01968765258789","2,06946134567261","0,00001558555","8,01820755004883","0,00003112383",,,"5,7220458984375E-06",,"35,8130722803012","34,7302627563477"
4103,"08-07-2018 15:05:10,390","113009,577124","600,0021",15,10,"4,20037698745728","0,970542907714844","2,10259771347046","0,00001558555","8,15739250183106","0,00003112383",,,"4,76837158203125E-06",,"35,7713584899902","34,7448768615723"
4104,"08-07-2018 15:07:10,390","113129,576924","720,0019",15,10,"4,20034170150757","0,927827835083008","2,13422513008118","0,00001558555","8,29023838043213","0,00003112383",,,"2,47955322265625E-05",,"35,7100945029577","34,8157196044922"
4105,"08-07-2018 15:09:10,393","113249,579824","840,0048",15,10,"4,20033407211304","0,886608123779297","2,16446328163147","0,00001558555","8,41725063323975","0,00003112383",,,"-7,62939453125E-06",,"35,6697502982958","34,7725448608398"
4106,"08-07-2018 15:11:10,393","113369,580624","960,0056",15,10,"4,20034742355347","0,845243453979492","2,19333481788635","0,00001558555","8,53852081298828","0,00003112383",,,"-0,0000152587890625",,"35,6058692932129","34,6824913024902"
4107,"08-07-2018 15:13:10,389","113489,575624","1080,0006",15,10,"4,20030927658081","0,802326202392578","2,22079801559448","0,00001558555","8,65387630462647","0,00003112383",,,"-6,67572021484375E-06",,"35,5119476318359","34,7058486938477"
4108,"08-07-2018 15:15:10,391","113609,578524","1200,0035",15,10,"4,20036935806274","0,757909774780273","2,24681663513184","0,00001558555","8,76316356658936","0,00003112383",,,"5,53131103515625E-05",,"35,4450073242188","34,6979026794434"
4109,"08-07-2018 15:17:10,391","113729,578324","1320,0033",15,10,"4,20038175582886","0,711921691894531","2,27131676673889","0,00001558555","8,86607265472412","0,00003112383",,,"2,00271606445313E-05",,"35,452232354819","34,7712745666504"
4110,"08-07-2018 15:19:10,394","113849,580724","1440,0057",15,10,"4,2002968788147","0,663612365722656","2,2942533493042","0,00001558555","8,96241474151611","0,00003112383",,,"-4,38690185546875E-05",,"35,4021072387695","34,8432502746582"
4111,"08-07-2018 15:21:10,392","113969,578724","1560,0037",15,10,"4,2003607749939","0,614776611328125","2,31556797027588","0,00001558555","9,0519437789917","0,00003112383",,,"4,76837158203125E-05",,"35,3032379974315","34,752311706543"
4112,"08-07-2018 15:23:10,390","114089,576824","1680,0018",15,10,"4,20037603378296","0,565038681030273","2,33523082733154","0,00001558555","9,13453388214111","0,00003112383",,,"1,71661376953125E-05",,"35,3223457336426","34,7380714416504"
4113,"08-07-2018 15:25:10,390","114209,576824","1800,0018",15,10,"4,20035696029663","0,514738082885742","2,35322570800781","0,00001558555","9,21012020111084","0,00003112383",,,"0,0000152587890625",,"35,2556343078613","34,7877960205078"
4114,"08-07-2018 15:25:10,401","114209,588024","1800,013",15,10,"4,2003607749939","0,514728546142578","2,35322904586792","0,00001558555","9,21013355255127","0,00003112383",,,"1,52583618651068E-05",,"35,2556270037115","34,7878378319126"
4115,"08-07-2018 15:35:10,458","114809,648944","600,0046",16,10,"4,12714815139771",0,"2,35322904586792","0,00001558555","9,21013355255127","0,00003112383",,,"-7,62939453125E-06",,"34,8643","34,7622871398926"
4116,"08-07-2018 15:35:10,465","114809,656044","600,0117",16,10,"4,12714815139771",0,"2,35322904586792","0,00001558555","9,21013355255127","0,00003112383",,,"-7,63339734904102E-06",,"34,8643290207431","34,7622782693766"
4117,"08-07-2018 15:37:10,560","114929,743312","120,0023",17,10,"3,78634214401245","-3,00003528594971","2,35322904586792","0,1000083","9,21013355255127","0,3797869",,,"-7,53402709960938E-05",,"35,3552381884162","34,7379875183106"
4118,"08-07-2018 15:39:10,559","115049,741712","240,0007",17,10,"3,77128744125366","-3,00004482269287","2,35322904586792","0,200003","9,21013355255127","0,7576663",,,"-0,000127792358398438",,"35,9246423159569","34,7723083496094"
4119,"08-07-2018 15:41:10,563","115169,746112","360,0051",17,10,"3,7500205039978","-3,00004959106445","2,35322904586792","0,3000058","9,21013355255127","1,133824",,,"-0,000248908996582031",,"36,3325818869081","34,6617851257324"
4120,"08-07-2018 15:43:10,561","115289,744412","480,0034",17,10,"3,72059869766235","-3,00008296966553","2,35322904586792","0,4000051","9,21013355255127","1,507422",,,"-0,0003204345703125",,"36,7482872009277","34,7601737976074"
4121,"08-07-2018 15:45:10,558","115409,741112","600,0001",17,10,"3,68464231491089","-3,00010108947754","2,35322904586792","0,5000015","9,21013355255127","1,877701",,,"-0,000332832336425781",,"37,0509831767015","34,7419586181641"
4122,"08-07-2018 15:47:10,560","115529,743212","720,0022",17,10,"3,6481146812439","-3,00007820129395","2,35322904586792","0,600005","9,21013355255127","2,244327",,,"-0,000277519226074219",,"37,2819362007966","34,7286605834961"
4123,"08-07-2018 15:49:10,559","115649,742212","840,0012",17,10,"3,6153244972229","-3,00007438659668","2,35322904586792","0,7000034","9,21013355255127","2,607455",,,"-0,000258445739746094",,"37,4468568702462","34,6905555725098"
4124,"08-07-2018 15:51:10,558","115769,741112","960,0001",17,10,"3,58581018447876","-3,00008678436279","2,35322904586792","0,7999881","9,21013355255127","2,967447",,,"-0,000229835510253906",,"37,6300270362064","34,7608909606934"
4125,"08-07-2018 15:53:10,559","115889,741812","1080,0008",17,10,"3,55564832687378","-3,00006198883057","2,35322904586792","0,8999962","9,21013355255127","3,324565",,,"-0,000280380249023438",,"37,7477111816406","34,7527351379395"
4126,"08-07-2018 15:55:10,559","116009,741912","1200,0009",17,10,"3,5219931602478","-3,00006580352783","2,35322904586792","0,9999961","9,21013355255127","3,67848",,,"-0,0003204345703125",,"37,7430877685547","34,7202911376953"
4127,"08-07-2018 15:57:10,563","116129,746512","1320,0055",17,10,"3,48439741134644","-3,00006771087647","2,35322904586792","1,099991","9,21013355255127","4,028809",,,"-0,000330924987792969",,"37,7363510131836","34,7855033874512"
4128,"08-07-2018 15:59:10,559","116249,742012","1440,001",17,10,"3,44420576095581","-3,00009536743164","2,35322904586792","1,199982","9,21013355255127","4,375223",,,"-0,000367164611816406",,"37,7124443054199","34,7987747192383"
4129,"08-07-2018 16:01:10,558","116369,741012",1560,17,10,"3,40409421920776","-3,00007820129395","2,35322904586792","1,299985","9,21013355255127","4,717631",,,"-0,000333786010742188",,"37,7365760803223","34,7654075622559"
4130,"08-07-2018 16:03:10,561","116489,744012","1680,003",17,10,"3,36769342422485","-3,00007820129395","2,35322904586792","1,399971","9,21013355255127","5,056131",,,"-0,000291824340820313",,"37,6685676574707","34,7172508239746"
4131,"08-07-2018 16:05:10,562","116609,744612","1800,0036",17,10,"3,33609247207642","-3,00008869171143","2,35322904586792","1,499984","9,21013355255127","5,391325",,,"-0,000217437744140625",,"37,7124443054199","34,7403945922852"
4132,"08-07-2018 16:07:10,561","116729,744312","1920,0033",17,10,"3,30772066116333","-3,00010299682617","2,35322904586792","1,599978","9,21013355255127","5,723473",,,"-0,000211715698242188",,"37,803649826339","34,7576713562012"
4133,"08-07-2018 16:09:10,561","116849,743612","2040,0026",17,10,"3,28000688552856","-3,00009727478027","2,35322904586792","1,69998","9,21013355255127","6,052875",,,"-0,000292778015136719",,"37,9319610595703","34,7430114746094"
4134,"08-07-2018 16:11:10,560","116969,743212","2160,0022",17,10,"3,24935483932495","-3,00005149841309","2,35322904586792","1,79998","9,21013355255127","6,379385",,,"-0,000280380249023438",,"38,2503929138184","34,7492713928223"
4135,"08-07-2018 16:13:10,560","117089,743212","2280,0022",17,10,"3,2163872718811","-3,00008678436279","2,35322904586792","1,89998","9,21013355255127","6,702655",,,"-0,000334739685058594",,"38,4738309905594","34,8042221069336"
4136,"08-07-2018 16:15:10,560","117209,742712","2400,0017",17,10,"3,18051767349243","-3,00012588500977","2,35322904586792","1,99998","9,21013355255127","7,022586",,,"-0,000369071960449219",,"38,4346845998417","34,6742401123047"
4137,"08-07-2018 16:17:10,562","117329,745012","2520,004",17,10,"3,13185167312622","-3,0001220703125","2,35322904586792","2,099982","9,21013355255127","7,338357",,,"-0,000536918640136719",,"38,6483039855957","34,7382888793945"
4138,"08-07-2018 16:19:10,559","117449,741612","2640,0006",17,10,"3,01216459274292","-3,00010967254639","2,35322904586792","2,199964","9,21013355255127","7,646623",,,"-0,00164127349853516",,"38,8889120004154","34,6880569458008"
4139,"08-07-2018 16:21:10,559","117569,741712","2760,0007",17,10,"2,74438524246216","-3,00013065338135","2,35322904586792","2,299971","9,21013355255127","7,936232",,,"-0,00398349761962891",,"39,2250099182129","34,7562866210938"
4140,"08-07-2018 16:22:12,809","117631,991712","2822,2507",17,10,"1,99970483779907","-3,00010299682617","2,35322904586792","2,351854","9,21013355255127","8,066104",,,"-0,00190769964893282",,"39,5641212463379","34,663013458252"
4141,"08-07-2018 16:22:12,825","117632,010992","0,0032",18,11,"1,99760389328003","-3,00067329406738",0,"0,000002167152",0,"0,000004329112",,,"-0,00190716611049858",,"39,5640477610094","34,663013458252"
4142,"08-07-2018 16:24:12,850","117752,036068","120,0035",14,11,"3,29605436325073","1,50004386901855","0,0499926693737507","0,00001550075","0,153804555535316","0,00003095729",,,"0,00209522247314453",,"39,01279","34,7733497619629"
4143,"08-07-2018 16:26:12,848","117872,034168","240,0016",14,11,"3,46706056594849","1,50004196166992","0,0999912396073341","0,00001550075","0,323344200849533","0,00003095729",,,"0,00105381011962891",,"38,1856918334961","34,6772804260254"
4144,"08-07-2018 16:28:12,847","117992,033068","360,0005",14,11,"3,5554986000061","1,50002861022949","0,149994015693665","0,00001550075","0,499191969633102","0,00003095729",,,"0,000500679016113281",,"37,5362358093262","34,7060546875"
4145,"08-07-2018 16:30:12,849","118112,035168","480,0026",14,11,"3,60044050216675","1,5000114440918","0,199991345405579","0,00001550075","0,678243219852448","0,00003095729",,,"0,000203132629394531",,"37,1632197627456","34,6799049377441"
4146,"08-07-2018 16:32:12,847","118232,032868","600,0003",14,11,"3,61879110336304","1,49999237060547","0,249985292553902","0,00001550075","0,858715057373047","0,00003095729",,,"0,000168800354003906",,"36,9333648681641","34,6990394592285"
4147,"08-07-2018 16:34:12,852","118352,037468","720,0049",14,11,"3,63615846633911","1,49997329711914","0,299985945224762","0,00001550075","1,04009342193604","0,00003095729",,,"0,000130653381347656",,"36,633171081543","34,7172508239746"
4148,"08-07-2018 16:36:12,848","118472,033568","840,001",14,11,"3,65308523178101","1,50000381469727","0,349979788064957","0,00001550075","1,22230279445648","0,00003095729",,,"0,000144004821777344",,"36,4626389970952","34,6861610412598"
4149,"08-07-2018 16:38:12,850","118592,035668","960,0031",14,11,"3,67082643508911","1,49998664855957","0,399985700845718","0,00001550075","1,40541315078735","0,00003095729",,,"0,000125885009765625",,"36,3181269410062","34,7616424560547"
4150,"08-07-2018 16:40:12,852","118712,037768","1080,0052",14,11,"3,69205904006958","1,49999618530273","0,449983924627304","0,00001550075","1,58946084976196","0,00003095729",,,"0,000162124633789063",,"36,2122268676758","34,7525253295898"
4151,"08-07-2018 16:42:12,850","118832,035868","1200,0033",14,11,"3,7147479057312","1,5000114440918","0,499980866909027","0,00001550075","1,77462697029114","0,00003095729",,,"0,000170707702636719",,"36,0038146972656","34,7675170898438"
4152,"08-07-2018 16:44:12,848","118952,034168","1320,0016",14,11,"3,73658132553101","1,50000190734863","0,549969553947449","0,00001550075","1,96086871623993","0,00003095729",,,"0,000214576721191406",,"35,9190368652344","34,6284027099609"
4153,"08-07-2018 16:46:12,852","119072,037868","1440,0053",14,11,"3,75526857376099","1,49994468688965","0,599971354007721","0,00001550075","2,14819288253784","0,00003095729",,,"0,000125885009765625",,"35,9444122314453","34,7787094116211"
4154,"08-07-2018 16:48:12,852","119192,038268","1560,0057",14,11,"3,77086591720581","1,4999828338623","0,649970233440399","0,00001550075","2,33635401725769","0,00003095729",,,"8,10623168945313E-05",,"35,7930032084492","34,7419586181641"
4155,"08-07-2018 16:50:12,848","119312,033868","1680,0013",14,11,"3,78327131271362","1,49998664855957","0,699968695640564","0,00001550075","2,52521204948425","0,00003095729",,,"9,34600830078125E-05",,"35,7638664245606","34,7564964294434"
4156,"08-07-2018 16:52:12,849","119432,034468","1800,0019",14,11,"3,79499006271362","1,49997901916504","0,749969661235809","0,00001550075","2,71467185020447","0,00003095729",,,"8,20159912109375E-05",,"35,758056640625","34,7366333007813"
4157,"08-07-2018 16:54:12,850","119552,035868","1920,0033",14,11,"3,80739736557007","1,49998664855957","0,799959480762482","0,00001550075","2,90468955039978","0,00003095729",,,"0,000101089477539063",,"35,7489547729492","34,6973876953125"
4158,"08-07-2018 16:56:12,852","119672,038168","2040,0056",14,11,"3,82095289230347","1,49997901916504","0,849963426589966","0,00001550075","3,09540915489197","0,00003095729",,,"0,000118255615234375",,"35,8125991821289","34,7485466003418"
4159,"08-07-2018 16:58:12,848","119792,033668","2160,0011",14,11,"3,83584642410278","1,49998474121094","0,89995801448822","0,00001550075","3,2868025302887","0,00003095729",,,"8,7738037109375E-05",,"35,8624534606934","34,7333793640137"
4160,"08-07-2018 17:00:12,850","119912,035768","2280,0032",14,11,"3,85215330123901","1,50000381469727","0,949959993362427","0,00001550075","3,47900319099426","0,00003095729",,,"0,000121116638183594",,"35,9572525024414","34,6738204956055"
4161,"08-07-2018 17:02:12,854","120032,039668","2400,0071",14,11,"3,86996984481812","1,50004196166992","0,999961853027344","0,00001550075","3,67205739021301","0,00003095729",,,"0,000163078308105469",,"35,9933433532715","34,6618957519531"
4162,"08-07-2018 17:04:12,850","120152,036068","2520,0035",14,11,"3,88909769058228","1,49999618530273","1,04995512962341","0,00001550075","3,8660032749176","0,00003095729",,,"0,000208854675292969",,"35,9975280726845","34,6945533752441"
4163,"08-07-2018 17:06:12,851","120272,036768","2640,0042",14,11,"3,90906763076782","1,50003051757813","1,09995150566101","0,00001550075","4,06094074249268","0,00003095729",,,"0,000127792358398438",,"35,9895744323731","34,6346626281738"
4164,"08-07-2018 17:08:12,848","120392,033368","2760,0008",14,11,"3,92944955825806","1,50002479553223","1,14994823932648","0,00001550075","4,25689077377319","0,00003095729",,,"0,000151634216308594",,"36,0766983032227","34,6727066040039"
4165,"08-07-2018 17:10:12,850","120512,036268","2880,0037",14,11,"3,949547290802","1,50001907348633","1,199951171875","0,00001550075","4,45387840270996","0,00003095729",,,"0,000126838684082031",,"36,1041946411133","34,6548576354981"
4166,"08-07-2018 17:12:12,848","120632,033668","3000,0011",14,11,"3,96888780593872","1,50003814697266","1,24994695186615","0,00001550075","4,65182685852051","0,00003095729",,,"0,000216484069824219",,"36,0436707047346","34,6770362854004"
4167,"08-07-2018 17:14:12,848","120752,033568","3120,001",14,11,"3,98690366744995","1,50001907348633","1,29994058609009","0,00001550075","4,85070037841797","0,00003095729",,,"0,000172615051269531",,"36,0849952697754","34,6108436584473"
4168,"08-07-2018 17:16:12,848","120872,034068","3240,0015",14,11,"4,0036768913269","1,49998092651367","1,34994065761566","0,00001550075","5,05046939849854","0,00003095729",,,"0,000157356262207031",,"36,1565284729004","34,6536598205566"
4169,"08-07-2018 17:18:12,851","120992,037368","3360,0048",14,11,"4,019615650177","1,50003051757813","1,39993953704834","0,00001550075","5,25105047225952","0,00003095729",,,"0,000140190124511719",,"36,1314735412598","34,6314582824707"
4170,"08-07-2018 17:20:12,848","121112,033768","3480,0012",14,11,"4,03499937057495","1,50000762939453","1,4499294757843","0,00001550075","5,45237636566162","0,00003095729",,,"0,00011444091796875",,"36,1625518539834","34,6162872314453"
4171,"08-07-2018 17:22:12,850","121232,036268","3600,0037",14,11,"4,05014562606812","1,5","1,49993133544922","0,00001550075","5,65451240539551","0,00003095729",,,"9,05990600585938E-05",,"36,2033958435059","34,6520957946777"
4172,"08-07-2018 17:24:12,848","121352,033368","3720,0008",14,11,"4,06513929367065","1,50003814697266","1,54993343353271","0,00001550075","5,85740375518799","0,00003095729",,,"0,000118255615234375",,"36,1082725524902","34,6497993469238"
4173,"08-07-2018 17:26:12,851","121472,037068","3840,0045",14,11,"4,08036947250366","1,5000057220459","1,59993278980255","0,00001550075","6,06103658676148","0,00003095729",,,"0,000159263610839844",,"36,0923461914063","34,6496391296387"
4174,"08-07-2018 17:28:12,847","121592,032968","3960,0004",14,11,"4,09639120101929","1,5000114440918","1,64992642402649","0,00001550075","6,26542472839356","0,00003095729",,,"0,000177383422851563",,"36,060733795166","34,7135009765625"
4175,"08-07-2018 17:30:12,848","121712,034268","4080,0017",14,11,"4,11358880996704","1,50001525878906","1,69992697238922","0,00001550075","6,47067022323608","0,00003095729",,,"0,000139236450195313",,"36,0357170313451","34,6841316223145"
4176,"08-07-2018 17:32:12,850","121832,035668","4200,0031",14,11,"4,1322865486145","1,50000762939453","1,74992668628693","0,00001550075","6,67680931091309","0,00003095729",,,"0,000178337097167969",,"35,9502945866606","34,6879615783691"
4177,"08-07-2018 17:34:12,851","121952,036368","4320,0038",14,11,"4,15232515335083","1,50000381469727","1,79992461204529","0,00001550075","6,88391017913818","0,00003095729",,,"0,000136375427246094",,"35,9241065979004","34,6836166381836"
4178,"08-07-2018 17:36:12,849","122072,034568","4440,002",14,11,"4,17328405380249","1,4999885559082","1,84992027282715","0,00001550075","7,09202909469605","0,00003095729",,,"0,000194549560546875",,"35,9337959289551","34,7704048156738"
4179,"08-07-2018 17:38:12,848","122192,033568","4560,001",14,11,"4,1943793296814","1,50000190734863","1,89991688728333","0,00001550075","7,30120801925659","0,00003095729",,,"0,000170707702636719",,"36,0093841552734","34,6563339233398"
4180,"08-07-2018 17:38:45,529","122224,715068","4592,6825",14,11,"4,20001173019409","1,50002479553223","1,91353642940521","0,00001550075","7,35837173461914","0,00003095729",,,"0,00012845901881961",,"36,0005836486816","34,7270126342773"
4181,"08-07-2018 17:40:45,555","122344,741604","120,0036",15,11,"4,20056486129761","1,32339668273926","1,96051967144012","0,00001550075","7,55572748184204","0,00003095729",,,"-2,6702880859375E-05",,"35,9559097290039","34,6695976257324"
4182,"08-07-2018 17:42:45,557","122464,743704","240,0057",15,11,"4,20049238204956","1,18396377563477","2,00221800804138","0,00001550075","7,73088216781616","0,00003095729",,,"-3,814697265625E-06",,"35,9665183932592","34,6911888122559"
4183,"08-07-2018 17:44:45,554","122584,740504","360,0025",15,11,"4,20043516159058","1,0896167755127","2,03999614715576","0,00001550075","7,88956928253174","0,00003095729",,,"1,04904174804688E-05",,"35,8665351867676","34,7649269104004"
4184,"08-07-2018 17:46:45,554","122704,740404","480,0024",15,11,"4,20044469833374","1,0258960723877","2,07519054412842","0,00001550075","8,03740215301514","0,00003095729",,,"-5,7220458984375E-06",,"35,8051223754883","34,7639427185059"
4185,"08-07-2018 17:48:45,557","122824,744104","600,0061",15,11,"4,20046186447144","0,977313995361328","2,10855674743652","0,00001550075","8,17755508422852","0,00003095729",,,"-1,9073486328125E-06",,"35,7479591845974","34,635856628418"
4186,"08-07-2018 17:50:45,554","122944,740304","720,0023",15,11,"4,2004599571228","0,933443069458008","2,14039587974548","0,00001550075","8,31129455566406","0,00003095729",,,"4,76837158203125E-06",,"35,6838418063897","34,7407150268555"
4187,"08-07-2018 17:52:45,553","123064,739804","840,0018",15,11,"4,20045900344849","0,890783309936523","2,17079973220825","0,00001550075","8,43900299072266","0,00003095729",,,"3,814697265625E-06",,"35,5722694396973","34,7272338867188"
4188,"08-07-2018 17:54:45,554","123184,740704","960,0027",15,11,"4,20045042037964","0,847440719604492","2,19977498054504","0,00001550075","8,56071281433106","0,00003095729",,,"-7,62939453125E-06",,"35,5035438537598","34,7445983886719"
4189,"08-07-2018 17:56:45,554","123304,741304","1080,0033",15,11,"4,20047903060913","0,802778244018555","2,22727727890015","0,00001550075","8,67623519897461","0,00003095729",,,"9,5367431640625E-06",,"35,469783782959","34,6214179992676"
4190,"08-07-2018 17:58:45,553","123424,739804","1200,0018",15,11,"4,20045518875122","0,755899429321289","2,25325894355774","0,00001550075","8,78536987304688","0,00003095729",,,"-1,71661376953125E-05",,"35,438159942627","34,7320709228516"
4191,"08-07-2018 18:00:45,557","123544,743504","1320,0055",15,11,"4,20045614242554","0,707483291625977","2,27765655517578","0,00001550075","8,88785076141357","0,00003095729",,,"2,6702880859375E-05",,"35,4116973876953","34,7006454467773"
4192,"08-07-2018 18:02:45,552","123664,738304","1440,0003",15,11,"4,20047426223755","0,657342910766602","2,30040240287781","0,00001550075","8,98339366912842","0,00003095729",,,"9,5367431640625E-07",,"35,3928527832031","34,7567405700684"
4193,"08-07-2018 18:04:45,555","123784,741504","1560,0035",15,11,"4,20047426223755","0,606168746948242","2,32145833969116","0,00001550075","9,07183742523193","0,00003095729",,,"-7,62939453125E-06",,"35,2784843444824","34,7381439208984"
4194,"08-07-2018 18:06:45,552","123904,739004","1680,001",15,11,"4,20043611526489","0,554264068603516","2,34079599380493","0,00001550075","9,1530647277832","0,00003095729",,,"-1,23977661132813E-05",,"35,304370880127","34,7689056396484"
4195,"08-07-2018 18:08:45,554","124024,740704","1800,0027",15,11,"4,20044279098511","0,503053665161133","2,35841846466064","0,00001550075","9,22708702087402","0,00003095729",,,"-4,9591064453125E-05",,"35,1628761291504","34,7624931335449"
4196,"08-07-2018 18:08:45,563","124024,750204","1800,0122",15,11,"4,20045137405396","0,503046035766602","2,35841846466064","0,00001550075","9,22708702087402","0,00003095729",,,"-4,95911248458854E-05",,"35,1628703231122","34,7624931335449"
4197,"08-07-2018 18:18:45,620","124624,808224","600,0011",16,11,"4,12908697128296",0,"2,35841846466064","0,00001550075","9,22708702087402","0,00003095729",,,"-5,340576171875E-05",,"34,7961330185057","34,6627769470215"
4198,"08-07-2018 18:18:45,622","124624,810924","600,0038",16,11,"4,12908220291138",0,"2,35841846466064","0,00001550075","9,22708702087402","0,00003095729",,,"-5,34071124703666E-05",,"34,7961432269248","34,6509017944336"
4199,"08-07-2018 18:20:45,716","124744,897","120,0012",17,11,"3,79288816452026","-2,99986267089844","2,35841846466064","0,0999916","9,22708702087402","0,3804041",,,"-0,000113487243652344",,"35,26767","34,664924621582"
4200,"08-07-2018 18:22:45,716","124864,8971","240,0013",17,11,"3,77771806716919","-2,99982738494873","2,35841846466064","0,199984","9,22708702087402","0,758913",,,"-0,000111579895019531",,"35,7654609680176","34,7185974121094"
4201,"08-07-2018 18:24:45,716","124984,8968","360,001",17,11,"3,75751161575317","-2,99988079071045","2,35841846466064","0,2999823","9,22708702087402","1,135729",,,"-0,000174522399902344",,"36,2603569030762","34,6554756164551"
4202,"08-07-2018 18:26:45,718","125104,8995","480,0037",17,11,"3,72828245162964","-2,99984359741211","2,35841846466064","0,3999708","9,22708702087402","1,510057",,,"-0,000264167785644531",,"36,6612888809854","34,748477935791"
4203,"08-07-2018 18:28:45,719","125224,8998","600,004",17,11,"3,6919207572937","-3,00017833709717","2,35841846466064","0,4999577","9,22708702087402","1,881048",,,"-0,000336647033691406",,"36,9154663085938","34,6786689758301"
4204,"08-07-2018 18:30:45,719","125344,8999","720,0041",17,11,"3,65500116348267","-2,99981021881104","2,35841846466064","0,5999553","9,22708702087402","2,24836",,,"-0,000302314758300781",,"37,2059020996094","34,6802024841309"
4205,"08-07-2018 18:32:45,718","125464,8992","840,0034",17,11,"3,6221079826355","-2,99982452392578","2,35841846466064","0,6999545","9,22708702087402","2,612177",,,"-0,000284194946289063",,"37,4379766437616","34,7429924011231"
4206,"08-07-2018 18:34:45,718","125584,8995","960,0037",17,11,"3,59234762191772","-2,99994945526123","2,35841846466064","0,799937","9,22708702087402","2,972823",,,"-0,000211715698242188",,"37,5112683612498","34,7244262695313"
4207,"08-07-2018 18:36:45,716","125704,8972","1080,0014",17,11,"3,56214761734009","-2,99983501434326","2,35841846466064","0,8999363","9,22708702087402","3,33056",,,"-0,000275611877441406",,"37,5799980163574","34,6820373535156"
4208,"08-07-2018 18:38:45,717","125824,8986","1200,0028",17,11,"3,52865552902222","-2,99984931945801","2,35841846466064","0,9999134","9,22708702087402","3,685054",,,"-0,000290870666503906",,"37,7629278565935","34,725643157959"
4209,"08-07-2018 18:40:45,716","125944,8974","1320,0016",17,11,"3,49124765396118","-2,99989318847656","2,35841846466064","1,09991","9,22708702087402","4,036065",,,"-0,000352859497070313",,"37,7368925694519","34,6866264343262"
4210,"08-07-2018 18:42:45,717","126064,8983","1440,0025",17,11,"3,45113897323608","-2,99988269805908","2,35841846466064","1,199903","9,22708702087402","4,383176",,,"-0,000329017639160156",,"37,6751174134113","34,7043075561523"
4211,"08-07-2018 18:44:45,719","126184,9003","1560,0045",17,11,"3,41089868545532","-2,99991798400879","2,35841846466064","1,299906","9,22708702087402","4,726269",,,"-0,000357627868652344",,"37,6518478393555","34,7573852539063"
4212,"08-07-2018 18:46:45,716","126304,8971","1680,0013",17,11,"3,3741660118103","-2,99990558624268","2,35841846466064","1,399892","9,22708702087402","5,065435",,,"-0,000338554382324219",,"37,6439971923828","34,7586059570313"
4213,"08-07-2018 18:48:45,715","126424,8967","1800,0009",17,11,"3,34226751327515","-2,99989795684814","2,35841846466064","1,499884","9,22708702087402","5,401194",,,"-0,000253677368164063",,"37,7500305175781","34,7839164733887"
4214,"08-07-2018 18:50:45,716","126544,8972","1920,0014",17,11,"3,31378793716431","-2,99992084503174","2,35841846466064","1,599884","9,22708702087402","5,733978",,,"-0,0002593994140625",,"37,7764053344727","34,8196144104004"
4215,"08-07-2018 18:52:45,716","126664,897","2040,0012",17,11,"3,28614282608032","-2,999924659729","2,35841846466064","1,699871","9,22708702087402","6,063941",,,"-0,000292778015136719",,"37,9017028808594","34,6759986877441"
4216,"08-07-2018 18:54:45,717","126784,8987","2160,0029",17,11,"3,25575017929077","-2,99993705749512","2,35841846466064","1,79986","9,22708702087402","6,391039",,,"-0,00029754638671875",,"38,1785581188999","34,6516418457031"
4217,"08-07-2018 18:56:45,717","126904,8985","2280,0027",17,11,"3,22287130355835","-2,99994087219238","2,35841846466064","1,899865","9,22708702087402","6,714972",,,"-0,000304222106933594",,"38,417502927103","34,7138328552246"
4218,"08-07-2018 18:58:45,715","127024,8965","2400,0007",17,11,"3,18719148635864","-2,99993515014648","2,35841846466064","1,999862","9,22708702087402","7,035547",,,"-0,00037384033203125",,"38,5820045471191","34,740364074707"
4219,"08-07-2018 19:00:45,716","127144,897","2520,0012",17,11,"3,13937520980835","-2,99990177154541","2,35841846466064","2,099851","9,22708702087402","7,351974",,,"-0,000513076782226563",,"38,916419704232","35,0407829284668"
4220,"08-07-2018 19:02:45,720","127264,9008","2640,005",17,11,"3,02645540237427","-2,99991035461426","2,35841846466064","2,199848","9,22708702087402","7,661337",,,"-0,00155735015869141",,"39,2178148693369","35,1145401000977"
4221,"08-07-2018 19:04:45,716","127384,8972","2760,0014",17,11,"2,77226400375366","-2,99986457824707","2,35841846466064","2,299828","9,22708702087402","7,952696",,,"-0,00360584259033203",,"39,5618964612555","35,1484909057617"
4222,"08-07-2018 19:05:54,414","127453,5951","2828,6993",17,11,"1,99962663650513","-2,99989986419678","2,35841846466064","2,357074","9,22708702087402","8,097552",,,"-0,00153385934787177",,"39,7646141052246","35,2111396789551"
4223,"08-07-2018 19:05:54,431","127453,621076","0,0032",18,12,"1,99702882766724","-2,99960041046143",0,0,0,0,,,"-0,00153334963044521",,"39,7645370304898","35,2109190628931"
4224,"08-07-2018 19:07:54,454","127573,643552","120,0012",14,12,"3,29354810714722","1,50002479553223","0,0499920733273029","0,00002016543","0,153669074177742","0,00004026892",,,"0,00208663940429688",,"39,2170788378717","35,1623191833496"
4225,"08-07-2018 19:09:54,457","127693,647052","240,0047",14,12,"3,46428823471069","1,50003242492676","0,0999979302287102","0,00002016543","0,323099702596664","0,00004026892",,,"0,00108242034912109",,"38,3048595968122","35,2020492553711"
4226,"08-07-2018 19:11:54,453","127813,642852","360,0005",14,12,"3,55265092849731","1,5000114440918","0,149992346763611","0,00002016543","0,498777091503143","0,00004026892",,,"0,000517845153808594",,"37,6626892089844","35,1433448791504"
4227,"08-07-2018 19:13:54,454","127933,643752","480,0014",14,12,"3,59753370285034","1,50002861022949","0,199994698166847","0,00002016543","0,67770266532898","0,00004026892",,,"0,000172615051269531",,"37,3112335205078","35,0863456726074"
4228,"08-07-2018 19:15:54,455","128053,644552","600,0022",14,12,"3,61586141586304","1,50003051757813","0,249989375472069","0,00002016543","0,858030557632446","0,00004026892",,,"0,000118255615234375",,"36,8283538818359","34,9023933410645"
4229,"08-07-2018 19:17:54,457","128173,646452","720,0041",14,12,"3,63323450088501","1,50002861022949","0,29998591542244","0,00002016543","1,03924810886383","0,00004026892",,,"0,000118255615234375",,"36,4448623657227","34,6918792724609"
4230,"08-07-2018 19:19:54,458","128293,648152","840,0058",14,12,"3,65022706985474","1,50000953674316","0,34998545050621","0,00002016543","1,22133409976959","0,00004026892",,,"0,000134468078613281",,"36,2010002136231","34,6523742675781"
