Repository: HADatAc/arrowhead

File: DA/DA-BATTERY_ARCHIVE-180803_NMC_2_Grp5_35C_6.csv (part 35 of 101)
Data_Point,Date_Time,Test_Time(s),Step_Time(s),Step_Index,Cycle_Index,Voltage(V),Current(A),Charge_Capacity(Ah),Discharge_Capacity(Ah),Charge_Energy(Wh),Discharge_Energy(Wh),ACR(Ohm),Internal Resistance(Ohm),dV/dt(V/s),dI/dt(A/s),Aux_Temperature_1,Aux_Temperature_2
6122,"08-10-2018 10:49:52,657","356891,850892","2040,003",17,34,"3,35847425460815","-3,00004768371582","2,41376185417175","1,699919","9,4012451171875","6,192781",,,"-0,000220298767089844",,"36,8615340266073","34,7265090942383"
6123,"08-10-2018 10:51:52,656","357011,850792","2160,0029",17,34,"3,33027410507202","-3,00007247924805","2,41376185417175","1,79991","9,4012451171875","6,527202",,,"-0,000210762023925781",,"36,9961166381836","34,6853370666504"
6124,"08-10-2018 10:53:52,655","357131,848992","2280,0011",17,34,"3,29941511154175","-3,00005531311035","2,41376185417175","1,899906","9,4012451171875","6,858693",,,"-0,00028228759765625",,"37,2756690979004","34,6933135986328"
6125,"08-10-2018 10:55:52,657","357251,851092","2400,0032",17,34,"3,26704454421997","-3,00008678436279","2,41376185417175","1,999903","9,4012451171875","7,187039",,,"-0,000336647033691406",,"37,4099044799805","34,6701583862305"
6126,"08-10-2018 10:57:52,657","357371,850892","2520,003",17,34,"3,22575235366821","-3,00010967254639","2,41376185417175","2,0999","9,4012451171875","7,511769",,,"-0,000414848327636719",,"37,4533386230469","34,7003211975098"
6127,"08-10-2018 10:59:52,655","357491,849292","2640,0014",17,34,"3,16253900527954","-3,00006771087647","2,41376185417175","2,199888","9,4012451171875","7,831527",,,"-0,000850677490234375",,"37,6485900878906","34,6718406677246"
6128,"08-10-2018 11:01:52,656","357611,850592","2760,0027",17,34,"2,99068784713745","-3,00007438659668","2,41376185417175","2,299889","9,4012451171875","8,140386",,,"-0,00201892852783203",,"37,9507369995117","34,7021865844727"
6129,"08-10-2018 11:03:52,658","357731,851992","2880,0041",17,34,"2,40431642532349","-3,00010108947754","2,41376185417175","2,399886","9,4012451171875","8,421321",,,"-0,0163536071777344",,"38,3370628356934","34,5865287780762"
6130,"08-10-2018 11:04:08,147","357747,341092","2895,4932",17,34,"1,99996995925903","-3,00007438659668","2,41376185417175","2,412798","9,4012451171875","8,450231",,,"-0,0142416487559184",,"38,3885231018066","34,6304740905762"
6131,"08-10-2018 11:04:08,170","357747,369744","0,0103",18,35,"1,99693155288696","-3,0001974105835",0,"0,000008083302",0,"0,00001614393",,,"-0,0142384990416326",,"38,3884259964158","34,6306399641172"
6132,"08-10-2018 11:06:08,192","357867,359744","120,0003",14,35,"3,2640175819397","1,50001525878906","0,0499917343258858","0,00002166811","0,151941537857056","0,00004326756",,,"0,00212669372558594",,"37,8837915596077","34,7340240478516"
6133,"08-10-2018 11:08:08,193","357987,360444","240,001",14,35,"3,43618726730347","1,50002288818359","0,0999886766076088","0,00002166811","0,319909602403641","0,00004326756",,,"0,00105381011962891",,"37,2010917663574","34,6667175292969"
6134,"08-10-2018 11:10:08,194","358107,361744","360,0023",14,35,"3,52540159225464","1,50001525878906","0,149985253810883","0,00002166811","0,494211494922638","0,00004326756",,,"0,000509262084960938",,"36,6968879699707","34,6377029418945"
6135,"08-10-2018 11:12:08,194","358227,361944","480,0025",14,35,"3,56963872909546","1,50003051757813","0,199982762336731","0,00002166811","0,671748995780945","0,00004326756",,,"0,000203132629394531",,"36,3876914978027","34,6886901855469"
6136,"08-10-2018 11:14:08,193","358347,360644","600,0012",14,35,"3,58818864822388","1,50002098083496","0,24998439848423","0,00002166811","0,850715041160584","0,00004326756",,,"0,000125885009765625",,"36,2084732055664","34,6592826843262"
6137,"08-10-2018 11:16:08,194","358467,362044","720,0026",14,35,"3,6055703163147","1,50002098083496","0,299981236457825","0,00002166811","1,0305507183075","0,00004326756",,,"0,000151634216308594",,"36,0447769165039","34,6634674072266"
6138,"08-10-2018 11:18:08,194","358587,361944","840,0025",14,35,"3,62256574630737","1,50007057189941","0,349973082542419","0,00002166811","1,21122646331787","0,00004326756",,,"0,000128746032714844",,"35,8756866455078","34,7047958374023"
6139,"08-10-2018 11:20:08,196","358707,363144","960,0037",14,35,"3,64036798477173","1,50003242492676","0,399975001811981","0,00002166811","1,39279937744141","0,00004326756",,,"0,000164031982421875",,"35,8069840050055","34,6831550598145"
6140,"08-10-2018 11:22:08,195","358827,362244","1080,0028",14,35,"3,66158246994019","1,50002861022949","0,449974060058594","0,00002166811","1,57532870769501","0,00004326756",,,"0,000155448913574219",,"35,7011680603027","34,6894111633301"
6141,"08-10-2018 11:24:08,194","358947,361944","1200,0025",14,35,"3,68416261672974","1,50001335144043","0,499968141317368","0,00002166811","1,7589567899704","0,00004326756",,,"0,000185012817382813",,"35,5848694816814","34,6564521789551"
6142,"08-10-2018 11:26:08,196","359067,363444","1320,004",14,35,"3,7060170173645","1,50002479553223","0,549967050552368","0,00002166811","1,94370746612549","0,00004326756",,,"0,000180244445800781",,"35,4839288614519","34,662109375"
6143,"08-10-2018 11:28:08,194","359187,361444","1440,002",14,35,"3,72460412979126","1,50004386901855","0,599962532520294","0,00002166811","2,12947583198547","0,00004326756",,,"0,000116348266601563",,"35,4732057563743","34,6611480712891"
6144,"08-10-2018 11:30:08,194","359307,361444","1560,002",14,35,"3,74010801315308","1,49999046325684","0,649959862232208","0,00002166811","2,31609773635864","0,00004326756",,,"6,96182250976563E-05",,"35,4104843139648","34,6029624938965"
6145,"08-10-2018 11:32:08,195","359427,362844","1680,0034",14,35,"3,75251817703247","1,50000190734863","0,69995790719986","0,00002166811","2,50341415405273","0,00004326756",,,"9,63211059570313E-05",,"35,3503227233887","34,6541328430176"
6146,"08-10-2018 11:34:08,193","359547,360244","1800,0008",14,35,"3,76436185836792","1,50002861022949","0,749956727027893","0,00002166811","2,69132947921753","0,00004326756",,,"7,72476196289063E-05",,"35,357551574707","34,6823997497559"
6147,"08-10-2018 11:36:08,194","359667,361644","1920,0022",14,35,"3,77696084976196","1,50002288818359","0,799952685832977","0,00002166811","2,87984395027161","0,00004326756",,,"6,4849853515625E-05",,"35,4279747009277","34,6424217224121"
6148,"08-10-2018 11:38:08,192","359787,359844","2040,0004",14,35,"3,79075288772583","1,5","0,849950850009918","0,00002166811","3,06902575492859","0,00004326756",,,"0,000135421752929688",,"35,4624786376953","34,6856575012207"
6149,"08-10-2018 11:40:08,195","359907,362944","2160,0035",14,35,"3,80590295791626","1,50003051757813","0,899946987628937","0,00002166811","3,2589213848114","0,00004326756",,,"0,000123023986816406",,"35,5545654296875","34,6977844238281"
6150,"08-10-2018 11:42:08,195","360027,362544","2280,0031",14,35,"3,82249116897583","1,50002861022949","0,949945032596588","0,00002166811","3,44961667060852","0,00004326756",,,"0,000154495239257813",,"35,6056289247321","34,656665802002"
6151,"08-10-2018 11:44:08,194","360147,361544","2400,0021",14,35,"3,84057664871216","1,5000114440918","0,999943614006043","0,00002166811","3,64118194580078","0,00004326756",,,"0,000179290771484375",,"35,720527510623","34,7601737976074"
6152,"08-10-2018 11:46:08,193","360267,360744","2520,0013",14,35,"3,8599009513855","1,50000762939453","1,04994285106659","0,00002166811","3,83368730545044","0,00004326756",,,"0,0001678466796875",,"35,7764549255371","34,7228240966797"
6153,"08-10-2018 11:48:08,194","360387,361944","2640,0025",14,35,"3,88007020950317","1,5000114440918","1,0999356508255","0,00002166811","4,02715730667114","0,00004326756",,,"0,000153541564941406",,"35,8374862670898","34,7379875183106"
6154,"08-10-2018 11:50:08,192","360507,359644","2760,0002",14,35,"3,90048360824585","1,50004768371582","1,14993584156036","0,00002166811","4,22167301177979","0,00004326756",,,"0,000136375427246094",,"35,8262710571289","34,6248245239258"
6155,"08-10-2018 11:52:08,192","360627,359944","2880,0005",14,35,"3,92062711715698","1,50002288818359","1,19993114471436","0,00002166811","4,41718482971191","0,00004326756",,,"0,000153541564941406",,"35,9062194157984","34,6998901367188"
6156,"08-10-2018 11:54:08,195","360747,362244","3000,0028",14,35,"3,93976736068726","1,50003623962402","1,24992847442627","0,00002166811","4,61368942260742","0,00004326756",,,"0,000172615051269531",,"35,9248428344727","34,7017822265625"
6157,"08-10-2018 11:56:08,194","360867,361144","3120,0017",14,35,"3,9576563835144","1,50000953674316","1,29992783069611","0,00002166811","4,81112813949585","0,00004326756",,,"0,000173568725585938",,"35,9241218566895","34,6777076721191"
6158,"08-10-2018 11:58:08,194","360987,361844","3240,0024",14,35,"3,97433042526245","1,50000190734863","1,34992253780365","0,00002166811","5,00941038131714","0,00004326756",,,"0,000151634216308594",,"35,9129448030153","34,6935997009277"
6159,"08-10-2018 12:00:08,195","361107,362444","3360,003",14,35,"3,99021673202515","1,50003623962402","1,3999240398407","0,00002166811","5,20853281021118","0,00004326756",,,"0,000148773193359375",,"35,9721412658691","34,7226104736328"
6160,"08-10-2018 12:02:08,194","361227,361444","3480,002",14,35,"4,00558710098267","1,50005722045898","1,44992220401764","0,00002166811","5,40842151641846","0,00004326756",,,"0,000147819519042969",,"35,9781684875488","34,6515121459961"
6161,"08-10-2018 12:04:08,194","361347,361244","3600,0018",14,35,"4,02072286605835","1,50007629394531","1,499920129776","0,00002166811","5,60907077789307","0,00004326756",,,"0,000110626220703125",,"35,9353294372559","34,6284027099609"
6162,"08-10-2018 12:06:08,193","361467,360144","3720,0007",14,35,"4,03585481643677","1,50004577636719","1,54991662502289","0,00002166811","5,810471534729","0,00004326756",,,"0,000104904174804688",,"35,9611663818359","34,7419586181641"
6163,"08-10-2018 12:08:08,196","361587,364044","3840,0046",14,35,"4,05120229721069","1,50007629394531","1,59991955757141","0,00002166811","6,0126576423645","0,00004326756",,,"0,000153541564941406",,"35,9171295532977","34,7548446655273"
6164,"08-10-2018 12:10:08,193","361707,360744","3960,0013",14,35,"4,06748533248901","1,50007629394531","1,64991819858551","0,00002166811","6,21561479568481","0,00004326756",,,"0,000172615051269531",,"35,8451652526856","34,7459373474121"
6165,"08-10-2018 12:12:08,192","361827,359544","4080,0001",14,35,"4,0849871635437","1,50004768371582","1,69991612434387","0,00002166811","6,41941213607788","0,00004326756",,,"0,000171661376953125",,"35,80810546875","34,6856575012207"
6166,"08-10-2018 12:14:08,194","361947,361744","4200,0023",14,35,"4,10398244857788","1,50004768371582","1,74991607666016","0,00002166811","6,62412977218628","0,00004326756",,,"0,000177383422851563",,"35,7689971923828","34,7036476135254"
6167,"08-10-2018 12:16:08,194","362067,361144","4320,0017",14,35,"4,12425661087036","1,50006866455078","1,79991042613983","0,00002166811","6,82980728149414","0,00004326756",,,"0,000140190124511719",,"35,7524452209473","34,741756439209"
6168,"08-10-2018 12:18:08,195","362187,362244","4440,0028",14,35,"4,14540433883667","1,50008201599121","1,84991121292114","0,00002166811","7,03655099868774","0,00004326756",,,"0,000215530395507813",,"35,7715415795455","34,6676483154297"
6169,"08-10-2018 12:20:08,194","362307,361344","4560,0019",14,35,"4,16645669937134","1,50004959106445","1,89990937709808","0,00002166811","7,24434232711792","0,00004326756",,,"0,0001983642578125",,"35,6932564274985","34,6845092773438"
6170,"08-10-2018 12:22:08,193","362427,360144","4680,0007",14,35,"4,18632078170776","1,50002288818359","1,949911236763","0,00002166811","7,45317792892456","0,00004326756",,,"0,000146865844726563",,"35,7423934936523","34,7580680847168"
6171,"08-10-2018 12:23:41,707","362520,874344","4773,5149",14,35,"4,20000791549683","1,50002098083496","1,98887348175049","0,00002166811","7,61656045913696","0,00004326756",,,"8,33845966534526E-05",,"35,7911224365234","34,7085876464844"
6172,"08-10-2018 12:25:41,731","362640,90548","120,0021",15,35,"4,20042562484741","1,34665679931641","2,03612542152405","0,00002166811","7,81503820419312","0,00004326756",,,"1,9073486328125E-06",,"35,7423934936523","34,6122627258301"
6173,"08-10-2018 12:27:41,729","362760,90358","240,0002",15,35,"4,20035791397095","1,251708984375","2,07933688163757","0,00002166811","7,9965443611145","0,00004326756",,,"-1,43051147460938E-05",,"35,778297394396","34,6954917907715"
6174,"08-10-2018 12:29:41,730","362880,90428","360,0009",15,35,"4,20037698745728","1,17618942260742","2,1197772026062","0,00002166811","8,16640949249268","0,00004326756",,,"-5,7220458984375E-06",,"35,7100028991699","34,7214317321777"
6175,"08-10-2018 12:31:41,731","363000,90558","480,0022",15,35,"4,20038652420044","1,10516738891602","2,15779423713684","0,00002166811","8,32609558105469","0,00004326756",,,"-3,33786010742188E-05",,"35,5739250183106","34,7045822143555"
6176,"08-10-2018 12:33:41,730","363120,90408","600,0007",15,35,"4,20043134689331","1,03405952453613","2,1934506893158","0,00002166811","8,47586727142334","0,00004326756",,,"2,6702880859375E-05",,"35,5743865966797","34,7034378051758"
6177,"08-10-2018 12:35:41,731","363240,90588","720,0025",15,35,"4,20038843154907","0,960702896118164","2,22670388221741","0,00002166811","8,61554431915283","0,00004326756",,,"-3,14712524414063E-05",,"35,4804344960169","34,6892051696777"
6178,"08-10-2018 12:37:41,730","363360,90408","840,0007",15,35,"4,20039319992065","0,885080337524414","2,25747275352478","0,00002166811","8,74478626251221","0,00004326756",,,"9,5367431640625E-06",,"35,390422974348","34,6240043640137"
6179,"08-10-2018 12:39:41,733","363480,90788","960,0045",15,35,"4,20037794113159","0,807052612304688","2,28568005561829","0,00002166811","8,86326789855957","0,00004326756",,,"2,38418579101563E-05",,"35,3242151437773","34,6422157287598"
6180,"08-10-2018 12:41:41,733","363600,90778","1080,0044",15,35,"4,20036745071411","0,728078842163086","2,31126594543457","0,00002166811","8,97073841094971","0,00004326756",,,"-2,47955322265625E-05",,"35,2707901000977","34,6772804260254"
6181,"08-10-2018 12:43:41,730","363720,90438","1200,001",15,35,"4,20038938522339","0,649349212646484","2,3342125415802","0,00002166811","9,06712341308594","0,00004326756",,,"-4,76837158203125E-06",,"35,2399902600423","34,6899566650391"
6182,"08-10-2018 12:45:41,732","363840,90678","1320,0034",15,35,"4,20043325424194","0,573219299316406","2,35457706451416","0,00002166811","9,15266227722168","0,00004326756",,,"1,43051147460938E-05",,"35,1518135070801","34,7006988525391"
6183,"08-10-2018 12:47:41,733","363960,90748","1440,0041",15,35,"4,20041131973267","0,501255035400391","2,37246513366699","0,00002166811","9,22779941558838","0,00004326756",,,"-9,5367431640625E-06",,"35,0598907470703","34,6578979492188"
6184,"08-10-2018 12:49:41,730","364080,90458","1560,0012",15,35,"4,20038938522339","0,434625625610352","2,38804507255554","0,00002166811","9,29324150085449","0,00004326756",,,"-3,71932983398438E-05",,"35,0061950683594","34,6146697998047"
6185,"08-10-2018 12:51:41,732","364200,90678","1680,0034",15,35,"4,20039892196655","0,375110626220703","2,40152025222778","0,00002166811","9,34984302520752","0,00004326756",,,"1,43051147460938E-05",,"34,9641914367676","34,6871223449707"
6186,"08-10-2018 12:53:41,730","364320,90498","1800,0016",15,35,"4,20035791397095","0,322067260742188","2,4131166934967","0,00002166811","9,39855194091797","0,00004326756",,,"7,62939453125E-06",,"34,9931488037109","34,6939277648926"
6187,"08-10-2018 12:53:41,735","364320,90948","1800,0061",15,35,"4,20035791397095","0,322067260742188","2,4131166934967","0,00002166811","9,39855194091797","0,00004326756",,,"7,62925149471611E-06",,"34,9931461458351","34,6934479058034"
6188,"08-10-2018 13:03:41,792","364920,982992","600,0023",16,35,"4,15547037124634",0,"2,4131166934967","0,00002166811","9,39855194091797","0,00004326756",,,"-1,1444091796875E-05",,"34,6387264966471","34,6667175292969"
6189,"08-10-2018 13:03:41,796","364920,987592","600,0069",16,35,"4,15546751022339",0,"2,4131166934967","0,00002166811","9,39855194091797","0,00004326756",,,"-1,14501553268707E-05",,"34,6387402310666","34,6056785583496"
6190,"08-10-2018 13:05:41,891","365041,064476","120,0034",17,35,"3,86103963851929","-3,00000190734863","2,4131166934967","0,1000105","9,39855194091797","0,3877218",,,"-0,000169754028320313",,"35,0052941861112","34,6142997741699"
6191,"08-10-2018 13:07:41,889","365161,062376","240,0013",17,35,"3,84516954421997","-3,00002861022949","2,4131166934967","0,2000018","9,39855194091797","0,772974",,,"-0,000121116638183594",,"35,3992805480957","34,6614990234375"
6192,"08-10-2018 13:09:41,890","365281,063776","360,0027",17,35,"3,82751131057739","-3,00004482269287","2,4131166934967","0,3000013","9,39855194091797","1,156649",,,"-0,000159263610839844",,"35,7669026172358","34,6956062316895"
6193,"08-10-2018 13:11:41,888","365401,061176","480,0001",17,35,"3,80280828475952","-3,00005340576172","2,4131166934967","0,3999949","9,39855194091797","1,538206",,,"-0,000260353088378906",,"36,0974197387695","34,6245460510254"
6194,"08-10-2018 13:13:41,891","365521,064376","600,0033",17,35,"3,7704701423645","-3,00007247924805","2,4131166934967","0,49999","9,39855194091797","1,916904",,,"-0,000303268432617188",,"36,3011244030045","34,6478805541992"
6195,"08-10-2018 13:15:41,890","365641,063576","720,0025",17,35,"3,73424577713013","-3,00010776519775","2,4131166934967","0,5999811","9,39855194091797","2,292115",,,"-0,000308990478515625",,"36,5263862609863","34,6710395812988"
6196,"08-10-2018 13:17:41,888","365761,061376","840,0003",17,35,"3,69958734512329","-3,00007629394531","2,4131166934967","0,6999769","9,39855194091797","2,663765",,,"-0,000266075134277344",,"36,7131689422453","34,7439804077148"
6197,"08-10-2018 13:19:41,889","365881,062076","960,001",17,35,"3,66838788986206","-3,00005722045898","2,4131166934967","0,7999794","9,39855194091797","3,03215",,,"-0,0002593994140625",,"36,6899223327637","34,6602668762207"
6198,"08-10-2018 13:21:41,890","366001,063776","1080,0027",17,35,"3,63864088058472","-3,00006008148193","2,4131166934967","0,8999774","9,39855194091797","3,397494",,,"-0,000213623046875",,"36,7378082275391","34,7465324401856"
6199,"08-10-2018 13:23:41,890","366121,063476","1200,0024",17,35,"3,60708665847778","-3,00010967254639","2,4131166934967","0,9999731","9,39855194091797","3,759788",,,"-0,000253677368164063",,"36,8996734619141","34,701171875"
6200,"08-10-2018 13:25:41,888","366241,061376","1320,0003",17,35,"3,57179021835327","-3,00008010864258","2,4131166934967","1,099966","9,39855194091797","4,118738",,,"-0,000323295593261719",,"36,8375854492188","34,7729187011719"
6201,"08-10-2018 13:27:41,888","366361,061476","1440,0004",17,35,"3,53284215927124","-3,00005149841309","2,4131166934967","1,199952","9,39855194091797","4,473941",,,"-0,000395774841308594",,"36,8647994995117","34,7042388916016"
6202,"08-10-2018 13:29:41,892","366481,065876","1560,0048",17,35,"3,49205732345581","-3,00012016296387","2,4131166934967","1,299959","9,39855194091797","4,825214",,,"-0,000353813171386719",,"36,8417701721191","34,6892585754395"
6203,"08-10-2018 13:31:41,890","366601,063376","1680,0023",17,35,"3,45268869400024","-3,00006008148193","2,4131166934967","1,399956","9,39855194091797","5,17241",,,"-0,0002593994140625",,"36,8038597106934","34,7135543823242"
6204,"08-10-2018 13:33:41,889","366721,062176","1800,0011",17,35,"3,41757345199585","-3,00006580352783","2,4131166934967","1,499956","9,39855194091797","5,515882",,,"-0,000319480895996094",,"36,7522392272949","34,7387809753418"
6205,"08-10-2018 13:35:41,889","366841,062376","1920,0013",17,35,"3,38689756393433","-3,00009918212891","2,4131166934967","1,599945","9,39855194091797","5,856038",,,"-0,000226974487304688",,"36,795051574707","34,654411315918"
6206,"08-10-2018 13:37:41,888","366961,061876","2040,0008",17,35,"3,3587212562561","-3,0000638961792","2,4131166934967","1,699941","9,39855194091797","6,19329",,,"-0,000229835510253906",,"36,8457183837891","34,7327346801758"
6207,"08-10-2018 13:39:41,892","367081,065676","2160,0046",17,35,"3,33049058914185","-3,00008487701416","2,4131166934967","1,799948","9,39855194091797","6,527786",,,"-0,000276565551757813",,"37,0584297180176","34,7668380737305"
6208,"08-10-2018 13:41:41,890","367201,063876","2280,0028",17,35,"3,29969167709351","-3,00005340576172","2,4131166934967","1,899943","9,39855194091797","6,859298",,,"-0,000258445739746094",,"37,2896156311035","34,7560729980469"
6209,"08-10-2018 13:43:41,891","367321,064676","2400,0036",17,35,"3,26733827590942","-3,00005722045898","2,4131166934967","1,999928","9,39855194091797","7,187631",,,"-0,000291824340820313",,"37,4387167641776","34,5985260009766"
6210,"08-10-2018 13:45:41,888","367441,061376","2520,0003",17,35,"3,22595357894897","-3,00010967254639","2,4131166934967","2,09993","9,39855194091797","7,512401",,,"-0,000424385070800781",,"37,5374069213867","34,7427558898926"
6211,"08-10-2018 13:47:41,890","367561,063276","2640,0022",17,35,"3,16260766983032","-3,00010776519775","2,4131166934967","2,199923","9,39855194091797","7,832193",,,"-0,000818252563476563",,"37,6667327880859","34,733154296875"
6212,"08-10-2018 13:49:41,891","367681,064576","2760,0035",17,35,"2,99047136306763","-3,00008010864258","2,4131166934967","2,299926","9,39855194091797","8,141048",,,"-0,00199413299560547",,"38,0129239058465","34,7301368713379"
6213,"08-10-2018 13:51:41,889","367801,062976","2880,0019",17,35,"2,39946222305298","-3,00004768371582","2,4131166934967","2,39992","9,39855194091797","8,421855",,,"-0,0164470672607422",,"38,3767122074216","34,7541885375977"
6214,"08-10-2018 13:51:57,058","367816,231976","2895,1709",17,35,"1,99994325637817","-3,00007057189941","2,4131166934967","2,412561","9,39855194091797","8,450115",,,"-0,0143649784734826",,"38,4728965759277","34,7831954956055"
6215,"08-10-2018 13:51:57,082","367816,255248","0,0103",18,36,"1,99676656723022","-3,00002670288086",0,"0,00000208339",0,"0,000004161735",,,"-0,014361807779898",,"38,4728071237515","34,7829460904697"
6216,"08-10-2018 13:53:57,104","367936,278016","120,0003",14,36,"3,26386499404907","1,50000762939453","0,0499919503927231","0,00002333273","0,151933774352074","0,00004659007",,,"0,00211238861083984",,"38,007944687504","34,7193565368652"
6217,"08-10-2018 13:55:57,107","368056,281016","240,0033",14,36,"3,4360613822937","1,50004196166992","0,0999943986535072","0,00002333273","0,31991371512413","0,00004659007",,,"0,00105571746826172",,"37,2823173930089","34,8102836608887"
6218,"08-10-2018 13:57:57,105","368176,279316","360,0016",14,36,"3,52531576156616","1,50003242492676","0,149991184473038","0,00002333273","0,494211465120316","0,00004659007",,,"0,000528335571289063",,"36,840045575295","34,7460250854492"
6219,"08-10-2018 13:59:57,104","368296,278316","480,0006",14,36,"3,56954050064087","1,50005531311035","0,199985519051552","0,00002333273","0,671732723712921","0,00004659007",,,"0,000209808349609375",,"36,5314979553223","34,7701034545898"
6220,"08-10-2018 14:01:57,107","368416,281416","600,0037",14,36,"3,58796072006226","1,50002479553223","0,249988317489624","0,00002333273","0,850691914558411","0,00004659007",,,"0,000176429748535156",,"36,3341903686523","34,6953392028809"
6221,"08-10-2018 14:03:57,104","368536,277916","720,0002",14,36,"3,60531187057495","1,50002288818359","0,299981355667114","0,00002333273","1,03050076961517","0,00004659007",,,"0,000165939331054688",,"36,1560935974121","34,7119560241699"
6222,"08-10-2018 14:05:57,108","368656,281716","840,004",14,36,"3,62233686447144","1,49999809265137","0,349983900785446","0,00002333273","1,21120250225067","0,00004659007",,,"0,000103950500488281",,"36,0082359313965","34,8042678833008"
6223,"08-10-2018 14:07:57,105","368776,279316","960,0016",14,36,"3,64013051986694","1,50003433227539","0,39997860789299","0,00002333273","1,39273679256439","0,00004659007",,,"0,000178337097167969",,"35,8849868774414","34,7379302978516"
6224,"08-10-2018 14:09:57,105","368896,278816","1080,0011",14,36,"3,66126203536987","1,5","0,449973613023758","0,00002333273","1,57523691654205","0,00004659007",,,"0,000185012817382813",,"35,7818032170903","34,7150039672852"
6225,"08-10-2018 14:11:57,106","369016,280316","1200,0026",14,36,"3,68388605117798","1,50005912780762","0,499968320131302","0,00002333273","1,75885272026062","0,00004659007",,,"0,000189781188964844",,"35,712818145752","34,7839469909668"
6226,"08-10-2018 14:13:57,105","369136,279416","1320,0017",14,36,"3,7057089805603","1,50002670288086","0,549971997737885","0,00002333273","1,94360733032227","0,00004659007",,,"0,000136375427246094",,"35,5757789611816","34,6764640808106"
6227,"08-10-2018 14:15:57,108","369256,282216","1440,0045",14,36,"3,72434949874878","1,50003623962402","0,599971890449524","0,00002333273","2,12937951087952","0,00004659007",,,"0,0000762939453125",,"35,538013458252","34,7526664733887"
6228,"08-10-2018 14:17:57,106","369376,279716","1560,002",14,36,"3,73994779586792","1,50003433227539","0,649969756603241","0,00002333273","2,3159921169281","0,00004659007",,,"0,000126838684082031",,"35,4890556335449","34,7110099792481"
6229,"08-10-2018 14:19:57,106","369496,280316","1680,0026",14,36,"3,75232553482056","1,50002098083496","0,69996851682663","0,00002333273","2,50330138206482","0,00004659007",,,"0,00011444091796875",,"35,5074729919434","34,7115249633789"
6230,"08-10-2018 14:21:57,107","369616,281616","1800,0039",14,36,"3,76417970657349","1,50007438659668","0,749967336654663","0,00002333273","2,69120740890503","0,00004659007",,,"9,918212890625E-05",,"35,4811363439685","34,757080078125"
6231,"08-10-2018 14:23:57,104","369736,278216","1920,0005",14,36,"3,77681493759155","1,50004577636719","0,799960434436798","0,00002333273","2,87970209121704","0,00004659007",,,"9,25064086914063E-05",,"35,5251846165867","34,7341499328613"
6232,"08-10-2018 14:25:57,108","369856,282116","2040,0044",14,36,"3,79059743881226","1,50005340576172","0,849962651729584","0,00002333273","3,0688898563385","0,00004659007",,,"0,000144004821777344",,"35,673454284668","34,7925491333008"
6233,"08-10-2018 14:27:57,105","369976,279416","2160,0017",14,36,"3,80571126937866","1,50008392333984","0,899959027767181","0,00002333273","3,25877690315247","0,00004659007",,,"0,000184059143066406",,"35,6780967712402","34,7222099304199"
6234,"08-10-2018 14:29:57,107","370096,281016","2280,0033",14,36,"3,82226610183716","1,50003814697266","0,949959635734558","0,00002333273","3,44947218894959","0,00004659007",,,"0,000146865844726563",,"35,7431296760312","34,6981544494629"
6235,"08-10-2018 14:31:57,104","370216,278316","2400,0006",14,36,"3,84034967422485","1,50007057189941","0,999958276748657","0,00002333273","3,64102649688721","0,00004659007",,,"0,000165939331054688",,"35,8402784903357","34,7068099975586"
6236,"08-10-2018 14:33:57,105","370336,278916","2520,0012",14,36,"3,85967206954956","1,50006675720215","1,04995334148407","0,00002333273","3,83350396156311","0,00004659007",,,"0,000205039978027344",,"35,8752212524414","34,8619537353516"
6237,"08-10-2018 14:35:57,105","370456,279016","2640,0013",14,36,"3,87981081008911","1,50005912780762","1,0999573469162","0,00002333273","4,02700519561768","0,00004659007",,,"0,000154495239257813",,"35,9465065002441","34,7768898010254"
6238,"08-10-2018 14:37:57,105","370576,279316","2760,0016",14,36,"3,90029001235962","1,50007629394531","1,14995539188385","0,00002333273","4,22150135040283","0,00004659007",,,"0,000162124633789063",,"35,9961280822754","34,7890548706055"
6239,"08-10-2018 14:39:57,104","370696,278416","2880,0007",14,36,"3,92042398452759","1,50008583068848","1,19995081424713","0,00002333273","4,41700410842896","0,00004659007",,,"0,000170707702636719",,"36,0340919178261","34,8222198486328"
6240,"08-10-2018 14:41:57,106","370816,279816","3000,0021",14,36,"3,93959665298462","1,50007820129395","1,24995052814484","0,00002333273","4,61350822448731","0,00004659007",,,"0,000123977661132813",,"36,1011657714844","34,7236099243164"
6241,"08-10-2018 14:43:57,105","370936,279416","3120,0017",14,36,"3,95750856399536","1,50006675720215","1,29994881153107","0,00002333273","4,81093406677246","0,00004659007",,,"0,000120162963867188",,"36,1640357971191","34,7993011474609"
6242,"08-10-2018 14:45:57,107","371056,281616","3240,0039",14,36,"3,97421503067017","1,50005149841309","1,34995365142822","0,00002333273","5,00925016403198","0,00004659007",,,"0,000140190124511719",,"36,1647109985352","34,6902122497559"
6243,"08-10-2018 14:47:57,104","371176,278316","3360,0006",14,36,"3,99007749557495","1,50008201599121","1,39994847774506","0,00002333273","5,20833826065064","0,00004659007",,,"0,000182151794433594",,"36,1363029479981","34,7617111206055"
6244,"08-10-2018 14:49:57,105","371296,278816","3480,0011",14,36,"4,00535249710083","1,50004196166992","1,449951171875","0,00002333273","5,40823602676392","0,00004659007",,,"9,82284545898438E-05",,"36,204776763916","34,782527923584"
6245,"08-10-2018 14:51:57,105","371416,278816","3600,0011",14,36,"4,02050447463989","1,50002098083496","1,49994838237762","0,00002333273","5,60887336730957","0,00004659007",,,"0,000119209289550781",,"36,0506211611778","34,6319961547852"
6246,"08-10-2018 14:53:57,104","371536,277816","3720,0001",14,36,"4,03559541702271","1,50003623962402","1,54994440078735","0,00002333273","5,81026029586792","0,00004659007",,,"0,00012969970703125",,"36,0280303955078","34,768497467041"
6247,"08-10-2018 14:55:57,107","371656,281016","3840,0033",14,36,"4,05097818374634","1,50002098083496","1,59993982315063","0,00002333273","6,01240348815918","0,00004659007",,,"0,000130653381347656",,"36,0063934326172","34,7967720031738"
6248,"08-10-2018 14:57:57,107","371776,280716","3960,003",14,36,"4,06721544265747","1,50002479553223","1,64993822574615","0,00002333273","6,21534729003906","0,00004659007",,,"0,000145912170410156",,"35,9059716107847","34,7254981994629"
6249,"08-10-2018 14:59:57,105","371896,278816","4080,0011",14,36,"4,08474016189575","1,50002098083496","1,69993531703949","0,00002333273","6,41912937164307","0,00004659007",,,"0,000185966491699219",,"35,8631173374151","34,7906837463379"
6250,"08-10-2018 15:01:57,106","372016,280416","4200,0027",14,36,"4,10373544692993","1,50003051757813","1,74993431568146","0,00002333273","6,62383222579956","0,00004659007",,,"0,000119209289550781",,"35,8614883422852","34,7663993835449"
6251,"08-10-2018 15:03:57,106","372136,279816","4320,0021",14,36,"4,12406873703003","1,49998664855957","1,79992866516113","0,00002333273","6,82949876785278","0,00004659007",,,"0,000197410583496094",,"35,7913513768071","34,7617111206055"
6252,"08-10-2018 15:05:57,106","372256,279716","4440,002",14,36,"4,14516687393189","1,49999809265137","1,84992384910584","0,00002333273","7,03620862960815","0,00004659007",,,"0,000169754028320313",,"35,8016129039004","34,8311195373535"
6253,"08-10-2018 15:07:57,109","372376,283016","4560,0053",14,36,"4,16627645492554","1,50006294250488","1,89992105960846","0,00002333273","7,24398565292358","0,00004659007",,,"0,000178337097167969",,"35,7633895874023","34,7738456726074"
6254,"08-10-2018 15:09:57,105","372496,279516","4680,0018",14,36,"4,18614912033081","1,50003814697266","1,94991683959961","0,00002333273","7,45278644561768","0,00004659007",,,"0,00016021728515625",,"35,734504699707","34,7504768371582"
6255,"08-10-2018 15:11:31,899","372591,073616","4774,7959",14,36,"4,20000696182251","1,50004196166992","1,98941099643707","0,00002333273","7,61839532852173","0,00004659007",,,"9,0359376688883E-05",,"35,7424163818359","34,7357444763184"
6256,"08-10-2018 15:13:31,925","372711,103104","120,0035",15,36,"4,20050477981567","1,34805870056152","2,03672385215759","0,00002333273","7,81713485717773","0,00004659007",,,"1,9073486328125E-06",,"35,7233200073242","34,7586708068848"
6257,"08-10-2018 15:15:31,924","372831,102104","240,0025",15,36,"4,20050573348999","1,25264358520508","2,07997131347656","0,00002333273","7,99879550933838","0,00004659007",,,"3,33786010742188E-05",,"35,6603927612305","34,7726974487305"
6258,"08-10-2018 15:17:31,922","372951,100204","360,0006",15,36,"4,20047235488892","1,17679405212402","2,12043857574463","0,00002333273","8,168776512146","0,00004659007",,,"-1,1444091796875E-05",,"35,6694641037686","34,6902122497559"
6259,"08-10-2018 15:19:31,922","373071,100104","480,0005",15,36,"4,20045328140259","1,10541152954102","2,15846824645996","0,00002333273","8,32851982116699","0,00004659007",,,"8,58306884765625E-06",,"35,6363868713379","34,7224273681641"
6260,"08-10-2018 15:21:31,926","373191,103904","600,0043",15,36,"4,20045137405396","1,03403854370117","2,1941282749176","0,00002333273","8,47830867767334","0,00004659007",,,"-1,62124633789063E-05",,"35,5503616333008","34,7362289428711"
6261,"08-10-2018 15:23:31,924","373311,102004","720,0024",15,36,"4,20048761367798","0,960481643676758","2,2273736000061","0,00002333273","8,61795520782471","0,00004659007",,,"-3,814697265625E-06",,"35,530330657959","34,7481727600098"
6262,"08-10-2018 15:25:31,925","373431,103304","840,0037",15,36,"4,20047330856323","0,884431838989258","2,25812816619873","0,00002333273","8,7471399307251","0,00004659007",,,"-3,91006469726563E-05",,"35,4412422180176","34,7584495544434"
6263,"08-10-2018 15:27:31,922","373551,100104","960,0005",15,36,"4,20050001144409","0,806253433227539","2,28630900382996","0,00002333273","8,86551189422607","0,00004659007",,,"-2,00271606445313E-05",,"35,3505401611328","34,6922950744629"
6264,"08-10-2018 15:29:31,923","373671,100704","1080,0011",15,36,"4,20049715042114","0,727115631103516","2,31186318397522","0,00002333273","8,97285175323486","0,00004659007",,,"0,0000152587890625",,"35,3137130737305","34,7334403991699"
6265,"08-10-2018 15:31:31,921","373791,099604",1200,15,36,"4,20051717758179","0,648258209228516","2,33477878570557","0,00002333273","9,0691089630127","0,00004659007",,,"-9,5367431640625E-06",,"35,2927208121714","34,7465324401856"
6266,"08-10-2018 15:33:31,925","373911,102704","1320,0031",15,36,"4,20046281814575","0,571914672851563","2,35510802268982","0,00002333273","9,15450096130371","0,00004659007",,,"-4,76837158203125E-06",,"35,1655694288705","34,8075294494629"
6267,"08-10-2018 15:35:31,922","374031,100104","1440,0005",15,36,"4,20051336288452","0,500101089477539","2,37296295166016","0,00002333273","9,22950077056885","0,00004659007",,,"1,04904174804688E-05",,"35,1819152832031","34,7110099792481"
6268,"08-10-2018 15:37:31,922","374151,100004","1560,0004",15,36,"4,20048761367798","0,433570861816406","2,38850235939026","0,00002333273","9,29477310180664","0,00004659007",,,"-4,00543212890625E-05",,"35,10888671875","34,7194175720215"
6269,"08-10-2018 15:39:31,923","374271,101204","1680,0016",15,36,"4,20048189163208","0,37376594543457","2,40193891525269","0,00002333273","9,3512134552002","0,00004659007",,,"-0,0000152587890625",,"35,0178833007813","34,7687225341797"
6270,"08-10-2018 15:41:31,924","374391,102004","1800,0024",15,36,"4,20045804977417","0,320962905883789","2,41349840164185","0,00002333273","9,3997688293457","0,00004659007",,,"-9,5367431640625E-07",,"34,9588241577148","34,6855087280273"
6271,"08-10-2018 15:41:31,929","374391,107404","1800,0078",15,36,"4,20045709609985","0,320957183837891","2,41349983215332","0,00002333273","9,39977359771729","0,00004659007",,,"-9,53751556211785E-07",,"34,9588219896797","34,6855262915934"
6272,"08-10-2018 15:51:31,985","374991,144448","600,0002",16,36,"4,15564680099487",0,"2,41349983215332","0,00002333273","9,39977359771729","0,00004659007",,,"-9,5367431640625E-06",,"34,7179048240179","34,7530364990234"
6273,"08-10-2018 15:51:31,990","374991,149748","600,0055",16,36,"4,15564393997192",0,"2,41349983215332","0,00002333273","9,39977359771729","0,00004659007",,,"-9,54452907404518E-06",,"34,7179212586994","34,7586708068848"
6274,"08-10-2018 15:53:32,083","375111,293868","120,0038",17,36,"3,86128664016724","-3,00005340576172","2,41349983215332","0,1000181","9,39977359771729","0,3877786",,,"-0,000185966491699219",,"35,0974947646693","34,7446441650391"
6275,"08-10-2018 15:55:32,083","375231,293768","240,0037",17,36,"3,84544992446899","-3,00004100799561","2,41349983215332","0,2000129","9,39977359771729","0,7730735",,,"-0,0001220703125",,"35,4711036682129","34,7390060424805"
6276,"08-10-2018 15:57:32,083","375351,293568","360,0035",17,36,"3,82776117324829","-3,00004291534424","2,41349983215332","0,300007","9,39977359771729","1,156756",,,"-0,000164985656738281",,"35,7575912475586","34,8032722473145"
6277,"08-10-2018 15:59:32,081","375471,291768","480,0017",17,36,"3,80310297012329","-3,00003528594971","2,41349983215332","0,3999914","9,39977359771729","1,538306",,,"-0,000262260437011719",,"36,0802075558561","34,7911338806152"
6278,"08-10-2018 16:01:32,084","375591,294768","600,0047",17,36,"3,77077913284302","-3,00004768371582","2,41349983215332","0,4999898","9,39977359771729","1,917048",,,"-0,000286102294921875",,"36,3486366271973","34,7231254577637"
6279,"08-10-2018 16:03:32,083","375711,293868","720,0038",17,36,"3,73460245132446","-3,00004482269287","2,41349983215332","0,5999844","9,39977359771729","2,292305",,,"-0,000337600708007813",,"36,5852582867005","34,7558479309082"
6280,"08-10-2018 16:05:32,080","375831,290168","840,0001",17,36,"3,69995164871216","-3,00007247924805","2,41349983215332","0,6999853","9,39977359771729","2,664009",,,"-0,00026702880859375",,"36,6126897518774","34,7558479309082"
6281,"08-10-2018 16:07:32,081","375951,291868","960,0018",17,36,"3,66871786117554","-3,00005531311035","2,41349983215332","0,7999751","9,39977359771729","3,032379",,,"-0,000247955322265625",,"36,7552680969238","34,8341293334961"
6282,"08-10-2018 16:09:32,083","376071,293768","1080,0037",17,36,"3,63893270492554","-3,00003242492676","2,41349983215332","0,8999733","9,39977359771729","3,397758",,,"-0,000276565551757813",,"36,7971229204438","34,8219985961914"
6283,"08-10-2018 16:11:32,082","376191,292168","1200,0021",17,36,"3,60740995407105","-3,00003051757813","2,41349983215332","0,9999681","9,39977359771729","3,760085",,,"-0,00029754638671875",,"36,893856048584","34,7567825317383"
6284,"08-10-2018 16:13:32,083","376311,293468","1320,0034",17,36,"3,57213163375855","-3,00004100799561","2,41349983215332","1,099966","9,39977359771729","4,119089",,,"-0,00034332275390625",,"36,9068870544434","34,7738456726074"
6285,"08-10-2018 16:15:32,080","376431,290968","1440,0009",17,36,"3,53317975997925","-3,00001811981201","2,41349983215332","1,199964","9,39977359771729","4,474373",,,"-0,000355720520019531",,"36,8710670471191","34,73388671875"
6286,"08-10-2018 16:17:32,084","376551,294668","1560,0046",17,36,"3,49240446090698","-3,00005531311035","2,41349983215332","1,299955","9,39977359771729","4,825625",,,"-0,000369071960449219",,"36,8950157165527","34,7579612731934"
6287,"08-10-2018 16:19:32,084","376671,294468","1680,0044",17,36,"3,45306539535522","-3,00002861022949","2,41349983215332","1,399952","9,39977359771729","5,172859",,,"-0,000332832336425781",,"36,7855187374879","34,6878395080566"
6288,"08-10-2018 16:21:32,083","376791,293668","1800,0036",17,36,"3,41793870925903","-3,00001239776611","2,41349983215332","1,499941","9,39977359771729","5,516333",,,"-0,000306129455566406",,"36,7527160644531","34,7191276550293"
6289,"08-10-2018 16:23:32,080","376911,290368","1920,0003",17,36,"3,38721799850464","-3,00003528594971","2,41349983215332","1,599942","9,39977359771729","5,856565",,,"-0,000258445739746094",,"36,8204002380371","34,7172737121582"
6290,"08-10-2018 16:25:32,082","377031,292968","2040,0029",17,36,"3,35906648635864","-3,00002670288086","2,41349983215332","1,699937","9,39977359771729","6,19385",,,"-0,000217437744140625",,"36,9212874525502","34,6717071533203"
6291,"08-10-2018 16:27:32,081","377151,291168","2160,0011",17,36,"3,33085680007935","-3,00002670288086","2,41349983215332","1,799929","9,39977359771729","6,528335",,,"-0,000260353088378906",,"37,1063115598357","34,7270965576172"
6292,"08-10-2018 16:29:32,084","377271,294268","2280,0042",17,36,"3,30004262924194","-3,00005531311035","2,41349983215332","1,899928","9,39977359771729","6,859899",,,"-0,000247001647949219",,"37,3232951741865","34,8140602111816"
6293,"08-10-2018 16:31:32,082","377391,292468","2400,0024",17,36,"3,26769781112671","-3,00004482269287","2,41349983215332","1,999924","9,39977359771729","7,188304",,,"-0,000316619873046875",,"37,4373245239258","34,7939491271973"
