Repository: HADatAc/arrowhead

File: DA/DA-BATTERY_ARCHIVE-180803_NMC_2_Grp5_35C_6.csv (part 36 of 101)
Data_Point,Date_Time,Test_Time(s),Step_Time(s),Step_Index,Cycle_Index,Voltage(V),Current(A),Charge_Capacity(Ah),Discharge_Capacity(Ah),Charge_Energy(Wh),Discharge_Energy(Wh),ACR(Ohm),Internal Resistance(Ohm),dV/dt(V/s),dI/dt(A/s),Aux_Temperature_1,Aux_Temperature_2
6294,"08-10-2018 16:33:32,084","377511,294568","2520,0045",17,36,"3,22632551193237","-3,00004959106445","2,41349983215332","2,099916","9,39977359771729","7,513081",,,"-0,000425338745117188",,"37,5531996715055","34,6864624023438"
6295,"08-10-2018 16:35:32,081","377631,291968","2640,0019",17,36,"3,16304922103882","-3,00008678436279","2,41349983215332","2,199915","9,39977359771729","7,832929",,,"-0,000861167907714844",,"37,6476707458496","34,7168197631836"
6296,"08-10-2018 16:37:32,083","377751,293368","2760,0033",17,36,"2,99096250534058","-3,00003910064697","2,41349983215332","2,299909","9,39977359771729","8,141804",,,"-0,00204181671142578",,"37,9906460764952","34,7748107910156"
6297,"08-10-2018 16:39:32,081","377871,291768","2880,0017",17,36,"2,40030527114868","-3,00003242492676","2,41349983215332","2,399905","9,39977359771729","8,422671",,,"-0,0165929794311523",,"38,4323310852051","34,7264251708984"
6298,"08-10-2018 16:39:47,293","377886,503868","2895,2138",17,36,"1,99947595596313","-3,00002193450928","2,41349983215332","2,412587","9,39977359771729","8,45103",,,"-0,0144896229640049",,"38,460376739502","34,7544784545898"
6299,"08-10-2018 16:39:47,312","377886,512208","0,0056",18,37,"1,99715757369995","-3,00022602081299",0,"0,00000200015",0,"0,000003994615",,,"-0,0144870788209218",,"38,4603132739361","34,754395178046"
6300,"08-10-2018 16:41:47,336","378006,542176","120,0027",14,37,"3,26371335983276","1,50004959106445","0,0499960258603096","0,00002208332","0,151937305927277","0,0000440967",,,"0,00210857391357422",,"38,0462587482522","34,757740020752"
6301,"08-10-2018 16:43:47,337","378126,542776","240,0033",14,37,"3,43594217300415","1,50002288818359","0,099995344877243","0,00002208332","0,319901257753372","0,0000440967",,,"0,00107765197753906",,"37,2821655273438","34,7738456726074"
6302,"08-10-2018 16:45:47,338","378246,543376","360,0039",14,37,"3,52522230148315","1,50003242492676","0,149993166327477","0,00002208332","0,494197010993958","0,0000440967",,,"0,000551223754882813",,"36,8219985961914","34,7666168212891"
6303,"08-10-2018 16:47:47,336","378366,541976","480,0025",14,37,"3,56944799423218","1,50004768371582","0,199988171458244","0,00002208332","0,671715974807739","0,0000440967",,,"0,00022125244140625",,"36,478687286377","34,7988510131836"
6304,"08-10-2018 16:49:47,336","378486,542176","600,0027",14,37,"3,58789587020874","1,50009346008301","0,249984681606293","0,00002208332","0,850647866725922","0,0000440967",,,"0,000231742858886719",,"36,2941398620606","34,7383422851563"
6305,"08-10-2018 16:51:47,337","378606,542876","720,0034",14,37,"3,60524320602417","1,50008201599121","0,299984067678452","0,00002208332","1,03047549724579","0,0000440967",,,"0,000131607055664063",,"36,1495895385742","34,7442016601563"
6306,"08-10-2018 16:53:47,335","378726,541076","840,0016",14,37,"3,62227010726929","1,50005149841309","0,349983483552933","0,00002208332","1,21116209030151","0,0000440967",,,"0,000154495239257813",,"36,0457191467285","34,7621994018555"
6307,"08-10-2018 16:55:47,334","378846,540076","960,0006",14,37,"3,64005327224731","1,50003623962402","0,399976193904877","0,00002208332","1,39268493652344","0,0000440967",,,"0,00014495849609375",,"35,9588470458984","34,7841949462891"
6308,"08-10-2018 16:57:47,336","378966,541476","1080,002",14,37,"3,66119337081909","1,50008392333984","0,449977278709412","0,00002208332","1,57520282268524","0,0000440967",,,"0,00020599365234375",,"35,8861656188965","34,8044929504395"
6309,"08-10-2018 16:59:47,334","379086,539576","1200,0001",14,37,"3,6837477684021","1,50006866455078","0,49997416138649","0,00002208332","1,75882196426392","0,0000440967",,,"0,000174522399902344",,"35,7748146057129","34,8358001708984"
6310,"08-10-2018 17:01:47,336","379206,541876","1320,0024",14,37,"3,70559167861938","1,50007247924805","0,549978256225586","0,00002208332","1,94357311725616","0,0000440967",,,"0,000176429748535156",,"35,6512908935547","34,7455749511719"
6311,"08-10-2018 17:03:47,337","379326,542376","1440,0029",14,37,"3,72428369522095","1,50004959106445","0,599977195262909","0,00002208332","2,12933659553528","0,0000440967",,,"0,000157356262207031",,"35,6335906982422","34,8652191162109"
6312,"08-10-2018 17:05:47,335","379446,540676","1560,0012",14,37,"3,73984575271606","1,50009918212891","0,649975180625916","0,00002208332","2,31594467163086","0,0000440967",,,"0,000126838684082031",,"35,5060806274414","34,6850242614746"
6313,"08-10-2018 17:07:47,336","379566,542276","1680,0028",14,37,"3,75222444534302","1,50006675720215","0,699972033500671","0,00002208332","2,5032422542572","0,0000440967",,,"0,000104904174804688",,"35,5539168912893","34,7969436645508"
6314,"08-10-2018 17:09:47,334","379686,540276","1800,0008",14,37,"3,76406717300415","1,50009155273438","0,749974310398102","0,00002208332","2,69115686416626","0,0000440967",,,"5,81741333007813E-05",,"35,5828704833984","34,7656135559082"
6315,"08-10-2018 17:11:47,335","379806,540676","1920,0012",14,37,"3,77671957015991","1,50006866455078","0,799973011016846","0,00002208332","2,87966799736023","0,0000440967",,,"0,000119209289550781",,"35,5915336536694","34,8294143676758"
6316,"08-10-2018 17:13:47,336","379926,542176","2040,0027",14,37,"3,79047250747681","1,50008392333984","0,849968016147614","0,00002208332","3,06882381439209","0,0000440967",,,"9,5367431640625E-05",,"35,5871391260815","34,6777153015137"
6317,"08-10-2018 17:15:47,334","380046,539676","2160,0002",14,37,"3,80564165115356","1,50010681152344","0,899971306324005","0,00002208332","3,25873303413391","0,0000440967",,,"0,000146865844726563",,"35,7431869506836","34,7719573974609"
6318,"08-10-2018 17:17:47,335","380166,541076","2280,0016",14,37,"3,82222604751587","1,50003242492676","0,949970602989197","0,00002208332","3,44941973686218","0,0000440967",,,"0,000135421752929688",,"35,8174018859863","34,7612190246582"
6319,"08-10-2018 17:19:47,335","380286,540876","2400,0014",14,37,"3,84030294418335","1,50004386901855","0,999965727329254","0,00002208332","3,64095830917358","0,0000440967",,,"0,000180244445800781",,"35,8580131530762","34,7531509399414"
6320,"08-10-2018 17:21:47,338","380406,543676","2520,0042",14,37,"3,85968446731567","1,50003814697266","1,0499621629715","0,00002208332","3,83343911170959","0,0000440967",,,"0,000192642211914063",,"35,9289779663086","34,7856712341309"
6321,"08-10-2018 17:23:47,336","380526,542076","2640,0026",14,37,"3,87981081008911","1,50005531311035","1,09996175765991","0,00002208332","4,02692222595215","0,0000440967",,,"0,0001678466796875",,"35,9321975681177","34,7485580444336"
6322,"08-10-2018 17:25:47,334","380646,539976","2760,0005",14,37,"3,90020990371704","1,50002670288086","1,14996206760407","0,00002208332","4,22142505645752","0,0000440967",,,"0,000189781188964844",,"35,99498361809","34,6911430358887"
6323,"08-10-2018 17:27:47,336","380766,542276","2880,0028",14,37,"3,92033624649048","1,50005531311035","1,19996345043182","0,00002208332","4,41694736480713","0,0000440967",,,"0,000144004821777344",,"35,9521446228027","34,6254959106445"
6324,"08-10-2018 17:29:47,338","380886,543576","3000,0041",14,37,"3,93956232070923","1,50004386901855","1,249960064888","0,00002208332","4,61343574523926","0,0000440967",,,"0,000181198120117188",,"35,9781837463379","34,6906280517578"
6325,"08-10-2018 17:31:47,336","381006,541676","3120,0022",14,37,"3,95740461349487","1,50005531311035","1,29995858669281","0,00002208332","4,81085920333862","0,0000440967",,,"0,000173568725585938",,"35,9766540527344","34,7133865356445"
6326,"08-10-2018 17:33:47,338","381126,543676","3240,0042",14,37,"3,97414445877075","1,50004386901855","1,34995675086975","0,00002208332","5,00914525985718","0,0000440967",,,"0,000141143798828125",,"36,0231017679348","34,7026557922363"
6327,"08-10-2018 17:35:47,334","381246,540176","3360,0007",14,37,"3,99002408981323","1,50006866455078","1,39995408058167","0,00002208332","5,20824146270752","0,0000440967",,,"0,0001220703125",,"36,0012054443359","34,7721290588379"
6328,"08-10-2018 17:37:47,334","381366,539776","3480,0003",14,37,"4,00535726547241","1,50007247924805","1,44995474815369","0,00002208332","5,40813064575195","0,0000440967",,,"0,0001220703125",,"35,9285774230957","34,6370277404785"
6329,"08-10-2018 17:39:47,336","381486,541476","3600,002",14,37,"4,02055215835571","1,50008964538574","1,49995231628418","0,00002208332","5,60876941680908","0,0000440967",,,"0,000139236450195313",,"35,9455604553223","34,6189498901367"
6330,"08-10-2018 17:41:47,336","381606,541476","3720,002",14,37,"4,03565740585327","1,50008392333984","1,54995286464691","0,00002208332","5,81017637252808","0,0000440967",,,"0,000186920166015625",,"35,8708191540813","34,5927238464356"
6331,"08-10-2018 17:43:47,336","381726,541876","3840,0024",14,37,"4,05101633071899","1,50005149841309","1,5999493598938","0,00002208332","6,01232671737671","0,0000440967",,,"0,000146865844726563",,"35,8030358548544","34,6795768737793"
6332,"08-10-2018 17:45:47,335","381846,540876","3960,0014",14,37,"4,067298412323","1,50002861022949","1,64994990825653","0,00002208332","6,21528148651123","0,0000440967",,,"0,000159263610839844",,"35,7887382507324","34,6749534606934"
6333,"08-10-2018 17:47:47,336","381966,541976","4080,0025",14,37,"4,08484697341919","1,50008010864258","1,69994616508484","0,00002208332","6,41906356811523","0,0000440967",,,"0,00016021728515625",,"35,7361221313477","34,710865020752"
6334,"08-10-2018 17:49:47,335","382086,540876","4200,0014",14,37,"4,10383367538452","1,50004577636719","1,74994575977325","0,00002208332","6,62377262115479","0,0000440967",,,"0,000168800354003906",,"35,709098815918","34,6907424926758"
6335,"08-10-2018 17:51:47,339","382206,544576","4320,0051",14,37,"4,12419080734253","1,50007247924805","1,79994344711304","0,00002208332","6,82945919036865","0,0000440967",,,"0,000203132629394531",,"35,701171875","34,6949882507324"
6336,"08-10-2018 17:53:47,335","382326,540976","4440,0015",14,37,"4,14534711837769","1,50007629394531","1,84994232654572","0,00002208332","7,0361909866333","0,0000440967",,,"0,000178337097167969",,"35,7196998596191","34,7132911682129"
6337,"08-10-2018 17:55:47,335","382446,540776","4560,0013",14,37,"4,166419506073","1,50009536743164","1,89994013309479","0,00002208332","7,24397897720337","0,0000440967",,,"0,000176429748535156",,"35,6950759887695","34,7214965820313"
6338,"08-10-2018 17:57:47,334","382566,540276","4680,0008",14,37,"4,1863284111023","1,50004768371582","1,94993913173676","0,00002208332","7,45280075073242","0,0000440967",,,"0,000152587890625",,"35,6689453342756","34,7154006958008"
6339,"08-10-2018 17:59:20,879","382660,085176","4773,5457",14,37,"4,20000314712524","1,50006103515625","1,98891592025757","0,00002208332","7,61624336242676","0,0000440967",,,"9,32723210283982E-05",,"35,6516228125103","34,7217826843262"
6340,"08-10-2018 18:01:20,904","382780,086312","120,0028",15,37,"4,20049428939819","1,34799385070801","2,03622436523438","0,00002208332","7,81496429443359","0,0000440967",,,"1,71661376953125E-05",,"35,57895670484","34,6488914489746"
6341,"08-10-2018 18:03:20,904","382900,085612","240,0021",15,37,"4,20049238204956","1,25263977050781","2,07946538925171","0,00002208332","7,99659729003906","0,0000440967",,,"-0,0000152587890625",,"35,5747071356274","34,650089263916"
6342,"08-10-2018 18:05:20,904","383020,085812","360,0023",15,37,"4,2004771232605","1,17673873901367","2,11992716789246","0,00002208332","8,16655731201172","0,0000440967",,,"-3,62396240234375E-05",,"35,5500526428223","34,7409286499023"
6343,"08-10-2018 18:07:20,904","383140,086112","480,0026",15,37,"4,20043992996216","1,10520935058594","2,15795636177063","0,00002208332","8,32629680633545","0,0000440967",,,"-4,67300415039063E-05",,"35,487720489502","34,6799278259277"
6344,"08-10-2018 18:09:20,902","383260,084512","600,001",15,37,"4,20046949386597","1,03353118896484","2,19360160827637","0,00002208332","8,47602367401123","0,0000440967",,,"-2,57492065429688E-05",,"35,4451523181888","34,7043075561523"
6345,"08-10-2018 18:11:20,902","383380,083712","720,0002",15,37,"4,20045328140259","0,960226058959961","2,22683691978455","0,00002208332","8,61562824249268","0,0000440967",,,"-3,24249267578125E-05",,"35,3761330580783","34,6302490234375"
6346,"08-10-2018 18:13:20,903","383500,085212","840,0017",15,37,"4,20049142837524","0,883943557739258","2,25757789611816","0,00002208332","8,74475479125977","0,0000440967",,,"-1,1444091796875E-05",,"35,3578758239746","34,6262588500977"
6347,"08-10-2018 18:15:20,906","383620,087712","960,0042",15,37,"4,20048666000366","0,805824279785156","2,28574919700623","0,00002208332","8,86308860778809","0,0000440967",,,"1,23977661132813E-05",,"35,2727012634277","34,583854675293"
6348,"08-10-2018 18:17:20,905","383740,086712","1080,0032",15,37,"4,20048475265503","0,726490020751953","2,31128978729248","0,00002208332","8,97037124633789","0,0000440967",,,"1,9073486328125E-06",,"35,2678489685059","34,6564025878906"
6349,"08-10-2018 18:19:20,902","383860,084312","1200,0008",15,37,"4,20046186447144","0,647928237915039","2,33419322967529","0,00002208332","9,06657695770264","0,0000440967",,,"-2,09808349609375E-05",,"35,2167244383566","34,6091537475586"
6350,"08-10-2018 18:21:20,903","383980,084612","1320,0011",15,37,"4,2004771232605","0,571842193603516","2,35451436042786","0,00002208332","9,15193557739258","0,0000440967",,,"-1,62124633789063E-05",,"35,1266632080078","34,6725769042969"
6351,"08-10-2018 18:23:20,905","384100,086912","1440,0034",15,37,"4,20050573348999","0,499715805053711","2,37235975265503","0,00002208332","9,22689437866211","0,0000440967",,,"-6,00814819335938E-05",,"35,0405158996582","34,6890144348145"
6352,"08-10-2018 18:25:20,906","384220,087712","1560,0042",15,37,"4,20046854019165","0,433404922485352","2,38789939880371","0,00002208332","9,29216861724854","0,0000440967",,,"1,71661376953125E-05",,"35,0770492553711","34,7804794311523"
6353,"08-10-2018 18:27:20,902","384340,084412","1680,0009",15,37,"4,20047235488892","0,373666763305664","2,40133404731751","0,00002208332","9,34859943389893","0,0000440967",,,"-3,62396240234375E-05",,"34,9909210205078","34,6621971130371"
6354,"08-10-2018 18:29:20,904","384460,086312","1800,0028",15,37,"4,20044755935669","0,32103157043457","2,41289687156677","0,00002208332","9,39716911315918","0,0000440967",,,"7,62939453125E-06",,"35,0167770170279","34,7561111450195"
6355,"08-10-2018 18:29:20,909","384460,091012","1800,0075",15,37,"4,20043611526489","0,321027755737305","2,41289687156677","0,00002208332","9,39716911315918","0,0000440967",,,"7,62917791097958E-06",,"35,0167743233723","34,7844314575195"
6356,"08-10-2018 18:39:20,967","385060,164724","600,0041",16,37,"4,15555620193481",0,"2,41289687156677","0,00002208332","9,39716911315918","0,0000440967",,,"-2,00271606445313E-05",,"34,66539","34,6490478515625"
6357,"08-10-2018 18:39:20,974","385060,171724","600,0111",16,37,"4,15556287765503",0,"2,41289687156677","0,00002208332","9,39716911315918","0,0000440967",,,"-2,0034497804125E-05",,"34,665412435033","34,6490453277459"
6358,"08-10-2018 18:41:21,068","385180,242408","120,0012",17,37,"3,86145257949829","-2,99997425079346","2,41289687156677","0,1000136","9,39716911315918","0,3877748",,,"-0,000145912170410156",,"35,05032","34,6246871948242"
6359,"08-10-2018 18:43:21,070","385300,244808","240,0036",17,37,"3,84561395645142","-3,00013446807861","2,41289687156677","0,2000106","9,39716911315918","0,7730944",,,"-0,000141143798828125",,"35,4412879943848","34,5847129821777"
6360,"08-10-2018 18:45:21,069","385420,243708","360,0025",17,37,"3,82789945602417","-3,00016975402832","2,41289687156677","0,3000124","9,39716911315918","1,156823",,,"-0,000195503234863281",,"35,6909027099609","34,6353263854981"
6361,"08-10-2018 18:47:21,071","385540,245808","480,0046",17,37,"3,80323839187622","-2,99984931945801","2,41289687156677","0,4000061","9,39716911315918","1,538423",,,"-0,000247001647949219",,"36,0081672668457","34,6740608215332"
6362,"08-10-2018 18:49:21,066","385660,241208",600,17,37,"3,77085256576538","-2,99979400634766","2,41289687156677","0,499991","9,39716911315918","1,917124",,,"-0,000353813171386719",,"36,2763252258301","34,5718955993652"
6363,"08-10-2018 18:51:21,068","385780,243108","720,0019",17,37,"3,73471784591675","-3,00016975402832","2,41289687156677","0,5999875","9,39716911315918","2,292399",,,"-0,000285148620605469",,"36,4882392883301","34,6173362731934"
6364,"08-10-2018 18:53:21,069","385900,244308","840,0031",17,37,"3,70006132125855","-3,00015926361084","2,41289687156677","0,6999815","9,39716911315918","2,664088",,,"-0,000302314758300781",,"36,6438980102539","34,7323112487793"
6365,"08-10-2018 18:55:21,070","386020,244708","960,0035",17,37,"3,66887998580933","-2,99986457824707","2,41289687156677","0,7999747","9,39716911315918","3,032487",,,"-0,000232696533203125",,"36,6481552124023","34,6393013000488"
6366,"08-10-2018 18:57:21,067","386140,241408","1080,0002",17,37,"3,63911485671997","-2,999831199646","2,41289687156677","0,8999611","9,39716911315918","3,397838",,,"-0,000231742858886719",,"36,7616080292327","34,7143249511719"
6367,"08-10-2018 18:59:21,067","386260,242208","1200,001",17,37,"3,60753774642944","-2,99985599517822","2,41289687156677","0,9999532","9,39716911315918","3,760167",,,"-0,000267982482910156",,"36,8581237792969","34,7060928344727"
6368,"08-10-2018 19:01:21,070","386380,244708","1320,0035",17,37,"3,57220315933228","-2,99988746643066","2,41289687156677","1,099944","9,39716911315918","4,119153",,,"-0,000306129455566406",,"36,8295440673828","34,6570014953613"
6369,"08-10-2018 19:03:21,070","386500,245108","1440,0039",17,37,"3,53326463699341","-2,9998083114624","2,41289687156677","1,199925","9,39716911315918","4,474388",,,"-0,000345230102539063",,"36,8356590220038","34,6426620483398"
6370,"08-10-2018 19:05:21,072","386620,246408","1560,0052",17,37,"3,49247217178345","-2,99985218048096","2,41289687156677","1,299919","9,39716911315918","4,825658",,,"-0,000322341918945313",,"36,8153457641602","34,6630821228027"
6371,"08-10-2018 19:07:21,067","386740,242008","1680,0008",17,37,"3,45305967330933","-3,00010967254639","2,41289687156677","1,399909","9,39716911315918","5,172873",,,"-0,000334739685058594",,"36,7131729125977","34,6725616455078"
6372,"08-10-2018 19:09:21,070","386860,244908","1800,0037",17,37,"3,41803312301636","-2,99984359741211","2,41289687156677","1,499897","9,39716911315918","5,516348",,,"-0,000278472900390625",,"36,7504996942369","34,6993942260742"
6373,"08-10-2018 19:11:21,071","386980,245408","1920,0042",17,37,"3,38732862472534","-2,99985790252686","2,41289687156677","1,599893","9,39716911315918","5,856568",,,"-0,000240325927734375",,"36,777511543065","34,5243530273438"
6374,"08-10-2018 19:13:21,070","387100,244408","2040,0032",17,37,"3,35912084579468","-2,9998664855957","2,41289687156677","1,699874","9,39716911315918","6,193815",,,"-0,000250816345214844",,"36,7821006774902","34,6515579223633"
6375,"08-10-2018 19:15:21,067","387220,241908","2160,0007",17,37,"3,33089303970337","-2,99982452392578","2,41289687156677","1,799864","9,39716911315918","6,528297",,,"-0,000286102294921875",,"36,9786184580579","34,5731811523438"
6376,"08-10-2018 19:17:21,071","387340,245608","2280,0044",17,37,"3,30007886886597","-3,00016117095947","2,41289687156677","1,89985","9,39716911315918","6,859821",,,"-0,000321388244628906",,"37,2496066965967","34,6381683349609"
6377,"08-10-2018 19:19:21,069","387460,244008","2400,0028",17,37,"3,26776266098022","-3,00019454956055","2,41289687156677","1,999839","9,39716911315918","7,188214",,,"-0,000315666198730469",,"37,4153594970703","34,6771926879883"
6378,"08-10-2018 19:21:21,068","387580,243108","2520,0019",17,37,"3,22631216049194","-2,99983978271484","2,41289687156677","2,099827","9,39716911315918","7,512975",,,"-0,000428199768066406",,"37,4547118812686","34,7195854187012"
6379,"08-10-2018 19:23:21,071","387700,246008","2640,0048",17,37,"3,1627459526062","-2,99985980987549","2,41289687156677","2,199826","9,39716911315918","7,832813",,,"-0,000890731811523438",,"37,7166707389024","34,6789970397949"
6380,"08-10-2018 19:25:21,068","387820,242608","2760,0014",17,37,"2,99015188217163","-2,99983310699463","2,41289687156677","2,299806","9,39716911315918","8,141586",,,"-0,00201416015625",,"37,9633369445801","34,6268768310547"
6381,"08-10-2018 19:27:21,068","387940,242808","2880,0016",17,37,"2,39067983627319","-3,00020313262939","2,41289687156677","2,399808","9,39716911315918","8,422202",,,"-0,0167446136474609",,"38,4354248046875","34,7479553222656"
6382,"08-10-2018 19:27:35,666","387954,841108","2894,5999",17,37,"1,99991750717163","-2,99982929229736","2,41289687156677","2,411974","9,39716911315918","8,449327",,,"-0,0147000276601853",,"38,446891784668","34,6430244445801"
6383,"08-10-2018 19:27:35,689","387954,878124","0,0102",18,38,"1,99685049057007","-2,99983692169189",0,"0,00000208336",0,"0,000004161599",,,"-0,0146967923563276",,"38,4468141151085","34,6428979128985"
6384,"08-10-2018 19:29:35,713","388074,902692","120,002",14,38,"3,26378583908081","1,50008583068848","0,0499991960823536","0,00002616775","0,151949822902679","0,0000522469",,,"0,00211334228515625",,"38,0431775189673","34,6808586120606"
6385,"08-10-2018 19:31:35,713","388194,902292","240,0016",14,38,"3,43606042861938","1,50003623962402","0,0999961122870445","0,00002616775","0,319909512996674","0,0000522469",,,"0,00110244750976563",,"37,3090629577637","34,6900253295898"
6386,"08-10-2018 19:33:35,716","388314,904892","360,0042",14,38,"3,52532720565796","1,50007247924805","0,149999603629112","0,00002616775","0,494229853153229","0,0000522469",,,"0,000530242919921875",,"36,8116726251763","34,6839141845703"
6387,"08-10-2018 19:35:35,712","388434,901092","480,0004",14,38,"3,56946420669556","1,50008010864258","0,199993938207626","0,00002616775","0,67175030708313","0,0000522469",,,"0,000184059143066406",,"36,5726280212402","34,7354736328125"
6388,"08-10-2018 19:37:35,713","388554,902192","600,0015",14,38,"3,58790636062622","1,50005722045898","0,249993562698364","0,00002616775","0,850695013999939","0,0000522469",,,"0,000162124633789063",,"36,3580513000488","34,581184387207"
6389,"08-10-2018 19:39:35,712","388674,901392","720,0007",14,38,"3,60529184341431","1,50007438659668","0,299992918968201","0,00002616775","1,03052425384521","0,0000522469",,,"0,000205039978027344",,"36,2378692626953","34,6836547851563"
6390,"08-10-2018 19:41:35,716","388794,904792","840,0041",14,38,"3,62231874465942","1,50004959106445","0,349997222423553","0,00002616775","1,21123027801514","0,0000522469",,,"0,000170707702636719",,"36,0869064331055","34,7202682495117"
6391,"08-10-2018 19:43:35,712","388914,901592","960,0009",14,38,"3,64005994796753","1,50003433227539","0,399992108345032","0,00002616775","1,39276230335236","0,0000522469",,,"0,000151634216308594",,"35,9863892439228","34,6269683837891"
6392,"08-10-2018 19:45:35,714","389034,903692","1080,003",14,38,"3,66125631332397","1,50009727478027","0,449995428323746","0,00002616775","1,57529020309448","0,0000522469",,,"0,000140190124511719",,"35,9084167480469","34,6925430297852"
6393,"08-10-2018 19:47:35,712","389154,900892","1200,0002",14,38,"3,68383741378784","1,50006675720215","0,499992728233337","0,00002616775","1,75891315937042","0,0000522469",,,"0,000206947326660156",,"35,7430305480957","34,6220817565918"
6394,"08-10-2018 19:49:35,716","389274,905192","1320,0045",14,38,"3,70564603805542","1,50003814697266","0,549991607666016","0,00002616775","1,94364726543427","0,0000522469",,,"0,000161170959472656",,"35,6588935852051","34,6819000244141"
6395,"08-10-2018 19:51:35,712","389394,900892","1440,0002",14,38,"3,72431707382202","1,50004959106445","0,599994242191315","0,00002616775","2,1294264793396","0,0000522469",,,"0,000162124633789063",,"35,8179130554199","34,8260192871094"
6396,"08-10-2018 19:53:35,716","389514,904792","1560,0041",14,38,"3,73984289169312","1,50005340576172","0,64999133348465","0,00002616775","2,31603217124939","0,0000522469",,,"0,00011444091796875",,"35,9400481159975","35,0565986633301"
6397,"08-10-2018 19:55:35,714","389634,903292","1680,0026",14,38,"3,75225305557251","1,50005722045898","0,699990153312683","0,00002616775","2,50333786010742","0,0000522469",,,"8,20159912109375E-05",,"35,9557456970215","35,1529884338379"
6398,"08-10-2018 19:57:35,712","389754,901792","1800,0011",14,38,"3,76412916183472","1,50002479553223","0,74998950958252","0,00002616775","2,69124221801758","0,0000522469",,,"8,86917114257813E-05",,"35,9744796596811","35,2444534301758"
6399,"08-10-2018 19:59:35,714","389874,903692","1920,003",14,38,"3,77672338485718","1,50005531311035","0,799987852573395","0,00002616775","2,87975192070007","0,0000522469",,,"0,000133514404296875",,"35,9872741699219","35,3153114318848"
6400,"08-10-2018 20:01:35,712","389994,901492","2040,0008",14,38,"3,79049921035767","1,50005912780762","0,849982798099518","0,00002616775","3,06890797615051","0,0000522469",,,"0,000104904174804688",,"35,8154373168945","35,2097587585449"
6401,"08-10-2018 20:03:35,716","390114,905192","2160,0045",14,38,"3,805579662323","1,50005340576172","0,899981260299683","0,00002616775","3,25879907608032","0,0000522469",,,"0,000117301940917969",,"35,6837692260742","34,8732872009277"
6402,"08-10-2018 20:05:35,713","390234,901892","2280,0012",14,38,"3,82221937179565","1,50009727478027","0,949979186058044","0,00002616775","3,44948029518127","0,0000522469",,,"0,000174522399902344",,"35,6231079607087","34,7746353149414"
6403,"08-10-2018 20:07:35,715","390354,903792","2400,0031",14,38,"3,84031248092651","1,50006675720215","0,999975860118866","0,00002616775","3,64102458953857","0,0000522469",,,"0,000168800354003906",,"35,6482620239258","34,6722145080566"
6404,"08-10-2018 20:09:35,713","390474,902392","2520,0017",14,38,"3,85968828201294","1,50008010864258","1,04997646808624","0,00002616775","3,83352255821228","0,0000522469",,,"0,000136375427246094",,"35,7632407183923","34,6733055114746"
6405,"08-10-2018 20:11:35,715","390594,904192","2640,0035",14,38,"3,87986707687378","1,50004959106445","1,09997534751892","0,00002616775","4,02700471878052","0,0000522469",,,"0,000197410583496094",,"35,8190155029297","34,6573944091797"
6406,"08-10-2018 20:13:35,713","390714,902492","2760,0018",14,38,"3,90027570724487","1,50004196166992","1,14997792243958","0,00002616775","4,22151851654053","0,0000522469",,,"0,000191688537597656",,"35,9048385620117","34,6010894775391"
6407,"08-10-2018 20:15:35,713","390834,902092","2880,0014",14,38,"3,92040109634399","1,50005912780762","1,19997727870941","0,00002616775","4,41703605651856","0,0000522469",,,"0,000162124633789063",,"35,8593597412109","34,5686759948731"
6408,"08-10-2018 20:17:35,714","390954,903692","3000,003",14,38,"3,93956422805786","1,50003242492676","1,24997353553772","0,00002616775","4,61352586746216","0,0000522469",,,"0,000113487243652344",,"35,9141730805435","34,6400909423828"
6409,"08-10-2018 20:19:35,715","391074,904392","3120,0037",14,38,"3,9574933052063","1,50008583068848","1,29997515678406","0,00002616775","4,81096363067627","0,0000522469",,,"0,000150680541992188",,"35,9404983520508","34,7293548583984"
6410,"08-10-2018 20:21:35,712","391194,901592","3240,0009",14,38,"3,97412919998169","1,50004196166992","1,34996831417084","0,00002616775","5,0092306137085","0,0000522469",,,"0,0001068115234375",,"35,974739074707","34,5754890441895"
6411,"08-10-2018 20:23:35,712","391314,901392","3360,0007",14,38,"3,9900336265564","1,50005340576172","1,39996993541718","0,00002616775","5,20834350585938","0,0000522469",,,"0,000145912170410156",,"35,9431076049805","34,6119346618652"
6412,"08-10-2018 20:25:35,714","391434,903392","3480,0027",14,38,"4,00537729263306","1,50005149841309","1,44997155666351","0,00002616775","5,40823650360107","0,0000522469",,,"0,000143051147460938",,"36,0281448364258","34,6862106323242"
6413,"08-10-2018 20:27:35,714","391554,902992","3600,0023",14,38,"4,02054738998413","1,50005912780762","1,49996876716614","0,00002616775","5,60887384414673","0,0000522469",,,"0,000165939331054688",,"35,9415512084961","34,6968421936035"
6414,"08-10-2018 20:29:35,712","391674,901392","3720,0007",14,38,"4,03561735153198","1,50004959106445","1,5499678850174","0,00002616775","5,81027460098267","0,0000522469",,,"0,000112533569335938",,"35,9105644484301","34,6675300598145"
6415,"08-10-2018 20:31:35,716","391794,904892","3840,0042",14,38,"4,0510458946228","1,50008010864258","1,59996271133423","0,00002616775","6,01241827011108","0,0000522469",,,"0,000177383422851563",,"35,8312455142832","34,7177467346191"
6416,"08-10-2018 20:33:35,712","391914,901392","3960,0007",14,38,"4,06733846664429","1,50005722045898","1,64996206760407","0,00002616775","6,2153697013855","0,0000522469",,,"0,000130653381347656",,"35,7844581604004","34,778694152832"
6417,"08-10-2018 20:35:35,711","392034,900692",4080,14,38,"4,08485078811646","1,50004768371582","1,69995939731598","0,00002616775","6,41915702819824","0,0000522469",,,"0,000143051147460938",,"35,7844619750977","34,6256370544434"
6418,"08-10-2018 20:37:35,713","392154,902792","4200,0021",14,38,"4,10387182235718","1,50002861022949","1,74995875358582","0,00002616775","6,62386560440064","0,0000522469",,,"0,000177383422851563",,"35,7385711669922","34,7048835754395"
6419,"08-10-2018 20:39:35,714","392274,903192","4320,0025",14,38,"4,12421178817749","1,50005149841309","1,79995739459991","0,00002616775","6,82955646514893","0,0000522469",,,"0,000182151794433594",,"35,6881485405539","34,6384048461914"
6420,"08-10-2018 20:41:35,715","392394,903892","4440,0032",14,38,"4,14536046981812","1,50007820129395","1,8499573469162","0,00002616775","7,03629398345947","0,0000522469",,,"0,000204086303710938",,"35,6808624267578","34,6237449645996"
6421,"08-10-2018 20:43:35,715","392514,903892","4560,0032",14,38,"4,16645288467407","1,50006675720215","1,89995408058167","0,00002616775","7,24407768249512","0,0000522469",,,"0,000169754028320313",,"35,659309387207","34,6277351379395"
6422,"08-10-2018 20:45:35,712","392634,901392","4680,0007",14,38,"4,18629693984985","1,50000762939453","1,949946641922","0,00002616775","7,45287370681763","0,0000522469",,,"0,000124931335449219",,"35,6648178100586","34,658821105957"
6423,"08-10-2018 20:47:09,357","392728,546092","4773,6454",14,38,"4,20001268386841","1,50000762939453","1,9889680147171","0,00002616775","7,61650323867798","0,0000522469",,,"8,27170851718559E-05",,"35,7031173297067","34,7039527893066"
6424,"08-10-2018 20:49:09,383","392848,5799","120,0042",15,38,"4,20037317276001","1,34668731689453","2,03621602058411","0,00002616775","7,81496286392212","0,0000522469",,,"2,86102294921875E-05",,"35,6447143554688","34,7307777404785"
6425,"08-10-2018 20:51:09,381","392968,5775","240,0018",15,38,"4,20034170150757","1,2514476776123","2,079421043396","0,00002616775","7,9964394569397","0,0000522469",,,"-2,09808349609375E-05",,"35,62530900665","34,7176895141602"
6426,"08-10-2018 20:53:09,381","393088,5782","360,0025",15,38,"4,20032644271851","1,17533493041992","2,11984586715698","0,00002616775","8,16623783111572","0,0000522469",,,"-5,340576171875E-05",,"35,5879517074586","34,7121696472168"
6427,"08-10-2018 20:55:09,381","393208,5774","480,0017",15,38,"4,20034074783325","1,10418128967285","2,15783429145813","0,00002616775","8,32580184936523","0,0000522469",,,"6,67572021484375E-06",,"35,5840072631836","34,7015190124512"
6428,"08-10-2018 20:57:09,380","393328,5767","600,001",15,38,"4,2003493309021","1,03223419189453","2,19344353675842","0,00002616775","8,47537422180176","0,0000522469",,,"4,76837158203125E-06",,"35,4970283508301","34,7113037109375"
6429,"08-10-2018 20:59:09,380","393448,5767","720,001",15,38,"4,20034646987915","0,958536148071289","2,22662997245789","0,00002616775","8,61476802825928","0,0000522469",,,"2,86102294921875E-06",,"35,4593353585593","34,7612533569336"
6430,"08-10-2018 21:01:09,380","393568,5767","840,001",15,38,"4,2003493309021","0,882518768310547","2,25733160972595","0,00002616775","8,74372673034668","0,0000522469",,,"-6,67572021484375E-05",,"35,3516808767382","34,6694984436035"
6431,"08-10-2018 21:03:09,379","393688,5758","960,0001",15,38,"4,20032835006714","0,804941177368164","2,28546261787415","0,00002616775","8,8618860244751","0,0000522469",,,"6,67572021484375E-06",,"35,3593292236328","34,7250099182129"
6432,"08-10-2018 21:05:09,382","393808,5787","1080,003",15,38,"4,20035314559937","0,725933074951172","2,31096982955933","0,00002616775","8,96902561187744","0,0000522469",,,"2,288818359375E-05",,"35,3006401062012","34,6942291259766"
6433,"08-10-2018 21:07:09,383","393928,5798","1200,0041",15,38,"4,20033693313599","0,647327423095703","2,33385252952576","0,00002616775","9,06514072418213","0,0000522469",,,"-9,5367431640625E-06",,"35,2489395141602","34,7164764404297"
6434,"08-10-2018 21:09:09,384","394048,5804","1320,0047",15,38,"4,20037984848023","0,571470260620117","2,3541476726532","0,00002616775","9,15038776397705","0,0000522469",,,"5,7220458984375E-05",,"35,1625022888184","34,6918029785156"
6435,"08-10-2018 21:11:09,382","394168,5785","1440,0028",15,38,"4,20032072067261","0,499227523803711","2,37197661399841","0,00002616775","9,22527599334717","0,0000522469",,,"1,04904174804688E-05",,"35,1793174743652","34,6423873901367"
6436,"08-10-2018 21:13:09,382","394288,5785","1560,0028",15,38,"4,20037603378296","0,433176040649414","2,38749742507935","0,00002616775","9,2904691696167","0,0000522469",,,"2,09808349609375E-05",,"35,0484466552734","34,6409034729004"
6437,"08-10-2018 21:15:09,379","394408,5761","1680,0004",15,38,"4,20035791397095","0,373764038085938","2,40092253684998","0,00002616775","9,34685897827148","0,0000522469",,,"-1,43051147460938E-05",,"35,085506439209","34,6866264343262"
6438,"08-10-2018 21:17:09,382","394528,5785","1800,0028",15,38,"4,20032072067261","0,320850372314453","2,41248106956482","0,00002616775","9,39540863037109","0,0000522469",,,"-1,30336245724008E-05",,"35,3198776245117","34,9676208496094"
6439,"08-10-2018 21:27:09,436","395128,622344","600,002",16,38,"4,15546751022339",0,"2,41248106956482","0,00002616775","9,39540863037109","0,0000522469",,,"-6,67572021484375E-06",,"34,6707458496094","34,8028450012207"
6440,"08-10-2018 21:27:09,439","395128,624644","600,0043",16,38,"4,15546751022339",0,"2,41248106956482","0,00002616775","9,39540863037109","0,0000522469",,,"-6,67982970595815E-06",,"34,6707522296583","34,8028438859195"
6441,"08-10-2018 21:29:09,531","395248,733496",120,17,38,"3,86182165145874","-3,0001163482666","2,41248106956482","0,1000088","9,39540863037109","0,3877809",,,"-0,00022125244140625",,"35,00388","34,6747436523438"
6442,"08-10-2018 21:31:09,534","395368,736196","240,0027",17,38,"3,84598112106323","-3,00008678436279","2,41248106956482","0,2000222","9,39540863037109","0,7731978",,,"-0,000107765197753906",,"35,2783012390137","34,5636520385742"
6443,"08-10-2018 21:33:09,532","395488,734296","360,0008",17,38,"3,8282618522644","-3,00011348724365","2,41248106956482","0,3000133","9,39540863037109","1,156919",,,"-0,000166893005371094",,"35,6235313415527","34,5982437133789"
6444,"08-10-2018 21:35:09,534","395608,736696","480,0032",17,38,"3,80353975296021","-3,00010967254639","2,41248106956482","0,4000106","9,39540863037109","1,538564",,,"-0,000243186950683594",,"35,9960632324219","34,636157989502"
6445,"08-10-2018 21:37:09,531","395728,733796","600,0003",17,38,"3,77116918563843","-3,00010967254639","2,41248106956482","0,5000036","9,39540863037109","1,917325",,,"-0,00031280517578125",,"36,208423614502","34,6034965515137"
6446,"08-10-2018 21:39:09,532","395848,734296","720,0008",17,38,"3,73497629165649","-3,00014686584473","2,41248106956482","0,6000055","9,39540863037109","2,292649",,,"-0,000349044799804688",,"36,4468381802283","34,5222816467285"
6447,"08-10-2018 21:41:09,531","395968,733796","840,0003",17,38,"3,70035409927368","-3,00010299682617","2,41248106956482","0,6999938","9,39540863037109","2,664345",,,"-0,000314712524414063",,"36,6006088256836","34,5712509155273"
6448,"08-10-2018 21:43:09,533","396088,735296","960,0018",17,38,"3,66914033889771","-3,00011348724365","2,41248106956482","0,8000005","9,39540863037109","3,032817",,,"-0,000217437744140625",,"36,6569328308106","34,5227966308594"
6449,"08-10-2018 21:45:09,532","396208,734496","1080,001",17,38,"3,6393666267395","-3,00013446807861","2,41248106956482","0,9","9,39540863037109","3,398241",,,"-0,00018310546875",,"36,7375869750977","34,5576477050781"
6450,"08-10-2018 21:47:09,533","396328,735696","1200,0022",17,38,"3,60774946212769","-3,00014495849609","2,41248106956482","0,9999986","9,39540863037109","3,760617",,,"-0,000306129455566406",,"36,8837202761727","34,6478424072266"
6451,"08-10-2018 21:49:09,534","396448,737196","1320,0037",17,38,"3,57245111465454","-3,00014495849609","2,41248106956482","1,099994","9,39540863037109","4,119645",,,"-0,000288963317871094",,"36,899169921875","34,6325225830078"
6452,"08-10-2018 21:51:09,535","396568,737796","1440,0043",17,38,"3,5334677696228","-3,00015735626221","2,41248106956482","1,199993","9,39540863037109","4,474967",,,"-0,000379562377929688",,"36,8482208251953","34,6315269470215"
6453,"08-10-2018 21:53:09,532","396688,734896","1560,0014",17,38,"3,49269437789917","-3,00020313262939","2,41248106956482","1,299982","9,39540863037109","4,826241",,,"-0,000382423400878906",,"36,8758239746094","34,7098274230957"
6454,"08-10-2018 21:55:09,532","396808,734396","1680,0009",17,38,"3,45331335067749","-3,00010967254639","2,41248106956482","1,399984","9,39540863037109","5,17352",,,"-0,00037384033203125",,"36,8557968139648","34,638786315918"
6455,"08-10-2018 21:57:09,535","396928,737596","1800,0041",17,38,"3,41826391220093","-3,0001392364502","2,41248106956482","1,499981","9,39540863037109","5,517052",,,"-0,000295639038085938",,"36,7748527526856","34,6619110107422"
6456,"08-10-2018 21:59:09,534","397048,737096","1920,0036",17,38,"3,3875937461853","-3,00022602081299","2,41248106956482","1,599972","9,39540863037109","5,857286",,,"-0,000249862670898438",,"36,8164329182306","34,604549407959"
6457,"08-10-2018 22:01:09,535","397168,737896","2040,0044",17,38,"3,35944032669067","-2,99993896484375","2,41248106956482","1,69995","9,39540863037109","6,194552",,,"-0,000230789184570313",,"36,939567565918","34,6661567687988"
6458,"08-10-2018 22:03:09,535","397288,737396","2160,0039",17,38,"3,33117914199829","-2,999831199646","2,41248106956482","1,799943","9,39540863037109","6,529072",,,"-0,000301361083984375",,"37,0787047180363","34,6280097961426"
6459,"08-10-2018 22:05:09,533","397408,736096","2280,0026",17,38,"3,30043363571167","-2,99985218048096","2,41248106956482","1,899935","9,39540863037109","6,860646",,,"-0,000245094299316406",,"37,2975273132324","34,6149215698242"
6460,"08-10-2018 22:07:09,533","397528,735296","2400,0018",17,38,"3,26799726486206","-2,99983978271484","2,41248106956482","1,999928","9,39540863037109","7,189077",,,"-0,000349998474121094",,"37,467212677002","34,6393165588379"
6461,"08-10-2018 22:09:09,532","397648,734696","2520,0012",17,38,"3,22653818130493","-2,99987030029297","2,41248106956482","2,099916","9,39540863037109","7,51386",,,"-0,000432968139648438",,"37,5784072875977","34,5880546569824"
6462,"08-10-2018 22:11:09,533","397768,735996","2640,0025",17,38,"3,16278505325317","-2,99987506866455","2,41248106956482","2,199899","9,39540863037109","7,833664",,,"-0,000837326049804688",,"37,8030891418457","34,6511764526367"
6463,"08-10-2018 22:13:09,535","397888,737996","2760,0045",17,38,"2,98950910568237","-2,99984931945801","2,41248106956482","2,299892","9,39540863037109","8,142451",,,"-0,00199031829833984",,"38,0772247314453","34,6136741638184"
6464,"08-10-2018 22:15:09,533","398008,735596","2880,0021",17,38,"2,38259267807007","-2,99988079071045","2,41248106956482","2,399881","9,39540863037109","8,422818",,,"-0,0171546936035156",,"38,4733924865723","34,7155685424805"
6465,"08-10-2018 22:15:23,640","398022,842596","2894,1091",17,38,"1,99951601028442","-2,999831199646","2,41248106956482","2,411632","9,39540863037109","8,448956",,,"-0,0151315877294767",,"38,5420107745733","34,6875154576484"
