Repository: HADatAc/arrowhead

File: DA/DA-BATTERY_ARCHIVE-180803_NMC_2_Grp5_35C_6.csv (part 37 of 101)
Data_Point,Date_Time,Test_Time(s),Step_Time(s),Step_Index,Cycle_Index,Voltage(V),Current(A),Charge_Capacity(Ah),Discharge_Capacity(Ah),Charge_Energy(Wh),Discharge_Energy(Wh),ACR(Ohm),Internal Resistance(Ohm),dV/dt(V/s),dI/dt(A/s),Aux_Temperature_1,Aux_Temperature_2
6466,"08-10-2018 22:15:23,663","398022,846124","0,0103",18,39,"1,99665880203247","-2,99982738494873",0,"0,000001916463",0,"0,000003827617",,,"-0,015128260582934",,"38,5419221686223","34,6874291444648"
6467,"08-10-2018 22:17:23,688","398142,871892","120,0032",14,39,"3,26362085342407","1,50006866455078","0,0499942004680634","0,00002133173","0,151921778917313","0,00004259044",,,"0,00208473205566406",,"38,08154","34,6710662841797"
6468,"08-10-2018 22:19:23,687","398262,870692","240,002",14,39,"3,43588781356812","1,50005722045898","0,0999938249588013","0,00002133173","0,31988337635994","0,00004259044",,,"0,00107383728027344",,"37,377980710817","34,7177276611328"
6469,"08-10-2018 22:21:23,689","398382,872792","360,0041",14,39,"3,52522230148315","1,50002670288086","0,149995267391205","0,00002133173","0,494191408157349","0,00004259044",,,"0,000486373901367188",,"36,8209171186324","34,7244262695313"
6470,"08-10-2018 22:23:23,687","398502,870392","480,0017",14,39,"3,56938028335571","1,50005149841309","0,199994713068008","0,00002133173","0,671725749969482","0,00004259044",,,"0,000165939331054688",,"36,5475769042969","34,6744041442871"
6471,"08-10-2018 22:25:23,689","398622,872792","600,0041",14,39,"3,5878005027771","1,50005722045898","0,249992668628693","0,00002133173","0,85066032409668","0,00004259044",,,"0,000136375427246094",,"36,3585357666016","34,7412071228027"
6472,"08-10-2018 22:27:23,685","398742,868792","720,0001",14,39,"3,60522985458374","1,50002670288086","0,299988090991974","0,00002133173","1,03047108650208","0,00004259044",,,"0,00018310546875",,"36,235294342041","34,6119117736816"
6473,"08-10-2018 22:29:23,686","398862,869992","840,0013",14,39,"3,62221956253052","1,50003433227539","0,349987506866455","0,00002133173","1,21115458011627","0,00004259044",,,"0,000158309936523438",,"36,1565742492676","34,7122535705566"
6474,"08-10-2018 22:31:23,686","398982,869592","960,0009",14,39,"3,63998460769653","1,50003051757813","0,399983912706375","0,00002133173","1,39268732070923","0,00004259044",,,"0,000204086303710938",,"36,2443809509277","34,9368362426758"
6475,"08-10-2018 22:33:23,686","399102,869992","1080,0013",14,39,"3,66111993789673","1,50002861022949","0,449983268976212","0,00002133173","1,57519555091858","0,00004259044",,,"0,000163078308105469",,"36,2044334411621","35,1493186950684"
6476,"08-10-2018 22:35:23,685","399222,868792","1200,0001",14,39,"3,68368101119995","1,50002861022949","0,49998089671135","0,00002133173","1,75881397724152","0,00004259044",,,"0,0001983642578125",,"36,1298789978027","35,1425323486328"
6477,"08-10-2018 22:37:23,689","399342,872992","1320,0043",14,39,"3,70554113388062","1,50003242492676","0,549982190132141","0,00002133173","1,94355082511902","0,00004259044",,,"0,000220298767089844",,"36,0378151707113","35,2620697021484"
6478,"08-10-2018 22:39:23,687","399462,870392","1440,0017",14,39,"3,72417879104614","1,50006294250488","0,599975049495697","0,00002133173","2,12928700447083","0,00004259044",,,"0,000102996826171875",,"35,9032669067383","35,1506996154785"
6479,"08-10-2018 22:41:23,689","399582,872792","1560,0041",14,39,"3,73973608016968","1,50006866455078","0,649976193904877","0,00002133173","2,31590127944946","0,00004259044",,,"0,0001220703125",,"35,6486778259277","35,064208984375"
6480,"08-10-2018 22:43:23,688","399702,871492","1680,0028",14,39,"3,75211763381958","1,50004959106445","0,699978590011597","0,00002133173","2,50321388244629","0,00004259044",,,"0,000120162963867188",,"35,503811003292","34,7710609436035"
6481,"08-10-2018 22:45:23,687","399822,870592","1800,0019",14,39,"3,76394987106323","1,50003814697266","0,749974191188812","0,00002133173","2,69109845161438","0,00004259044",,,"0,000109672546386719",,"35,4358863830566","34,7038650512695"
6482,"08-10-2018 22:47:23,688","399942,871292","1920,0026",14,39,"3,77662229537964","1,50004196166992","0,799969851970673","0,00002133173","2,87959313392639","0,00004259044",,,"0,000115394592285156",,"35,4296112060547","34,6128158569336"
6483,"08-10-2018 22:49:23,687","400062,870692","2040,002",14,39,"3,79041528701782","1,50004577636719","0,84997034072876","0,00002133173","3,06876516342163","0,00004259044",,,"0,000141143798828125",,"35,5229682144384","34,6337966918945"
6484,"08-10-2018 22:51:23,688","400182,871992","2160,0033",14,39,"3,80556154251099","1,50005531311035","0,899970591068268","0,00002133173","3,25865840911865","0,00004259044",,,"0,000135421752929688",,"35,5650634765625","34,6686096191406"
6485,"08-10-2018 22:53:23,687","400302,870592","2280,0019",14,39,"3,82214021682739","1,50005531311035","0,949968099594116","0,00002133173","3,44933438301086","0,00004259044",,,"0,000128746032714844",,"35,6547583786225","34,6674995422363"
6486,"08-10-2018 22:55:23,685","400422,868692",2400,14,39,"3,8402361869812","1,50005722045898","0,999967336654663","0,00002133173","3,6408851146698","0,00004259044",,,"0,000170707702636719",,"35,7237890828147","34,6661987304688"
6487,"08-10-2018 22:57:23,687","400542,870392","2520,0017",14,39,"3,85961866378784","1,5001049041748","1,04996585845947","0,00002133173","3,83337163925171","0,00004259044",,,"0,000149726867675781",,"35,820579315878","34,6521110534668"
6488,"08-10-2018 22:59:23,687","400662,870492","2640,0018",14,39,"3,87979936599731","1,50007438659668","1,09996747970581","0,00002133173","4,02686071395874","0,00004259044",,,"0,000150680541992188",,"35,8639066113149","34,7378463745117"
6489,"08-10-2018 23:01:23,686","400782,869092","2760,0004",14,39,"3,90023565292358","1,50006103515625","1,14996266365051","0,00002133173","4,22134351730347","0,00004259044",,,"0,000201225280761719",,"35,9370498657227","34,752685546875"
6490,"08-10-2018 23:03:23,689","400902,873092","2880,0044",14,39,"3,92033910751343","1,50006103515625","1,19996023178101","0,00002133173","4,41685056686401","0,00004259044",,,"0,000136375427246094",,"35,9588966187579","34,6644439697266"
6491,"08-10-2018 23:05:23,686","401022,869192","3000,0005",14,39,"3,93954706192017","1,50005531311035","1,24995827674866","0,00002133173","4,61334466934204","0,00004259044",,,"0,000208854675292969",,"35,948551168395","34,6966552734375"
6492,"08-10-2018 23:07:23,686","401142,869392","3120,0007",14,39,"3,95738458633423","1,50006294250488","1,29996192455292","0,00002133173","4,81078720092773","0,00004259044",,,"0,000102996826171875",,"35,9667587280273","34,6770248413086"
6493,"08-10-2018 23:09:23,687","401262,870292","3240,0016",14,39,"3,97413682937622","1,50005340576172","1,34995901584625","0,00002133173","5,00906801223755","0,00004259044",,,"0,000178337097167969",,"35,9293899847537","34,6916236877441"
6494,"08-10-2018 23:11:23,688","401382,871192","3360,0025",14,39,"3,98995542526245","1,50007057189941","1,39995682239532","0,00002133173","5,20816373825073","0,00004259044",,,"8,58306884765625E-05",,"35,9804267883301","34,7271957397461"
6495,"08-10-2018 23:13:23,687","401502,870392","3480,0017",14,39,"4,00532293319702","1,50003051757813","1,44995629787445","0,00002133173","5,40804433822632","0,00004259044",,,"0,000155448913574219",,"36,041809030879","34,7524833679199"
6496,"08-10-2018 23:15:23,688","401622,871092","3600,0024",14,39,"4,02045011520386","1,50004577636719","1,499955534935","0,00002133173","5,60868644714356","0,00004259044",,,"7,05718994140625E-05",,"35,9847068750948","34,6936340332031"
6497,"08-10-2018 23:17:23,687","401742,870492","3720,0018",14,39,"4,03557443618774","1,50004386901855","1,54995334148407","0,00002133173","5,8100790977478","0,00004259044",,,"0,000135421752929688",,"35,8823051452637","34,711597442627"
6498,"08-10-2018 23:19:23,687","401862,870292","3840,0016",14,39,"4,05099248886108","1,50006103515625","1,59995210170746","0,00002133173","6,01223564147949","0,00004259044",,,"0,00014495849609375",,"35,8580322265625","34,7594337463379"
6499,"08-10-2018 23:21:23,688","401982,871192","3960,0025",14,39,"4,06726121902466","1,50006866455078","1,64994657039642","0,00002133173","6,21516466140747","0,00004259044",,,"9,72747802734375E-05",,"35,8039627075195","34,7951011657715"
6500,"08-10-2018 23:23:23,689","402102,872792","4080,0041",14,39,"4,08481931686401","1,50005912780762","1,69994783401489","0,00002133173","6,41896629333496","0,00004259044",,,"0,000141143798828125",,"35,7854652404785","34,6923675537109"
6501,"08-10-2018 23:25:23,686","402222,869292","4200,0006",14,39,"4,10385465621948","1,50007629394531","1,7499475479126","0,00002133173","6,62367534637451","0,00004259044",,,"0,000191688537597656",,"35,7356033740723","34,7225379943848"
6502,"08-10-2018 23:27:23,689","402342,872492","4320,0038",14,39,"4,12421751022339","1,50002479553223","1,7999449968338","0,00002133173","6,8293604850769","0,00004259044",,,"0,000205039978027344",,"35,7323303222656","34,6847267150879"
6503,"08-10-2018 23:29:23,689","402462,872492","4440,0038",14,39,"4,14532995223999","1,50005149841309","1,84994518756866","0,00002133173","7,03609752655029","0,00004259044",,,"0,000163078308105469",,"35,7356719970703","34,7579231262207"
6504,"08-10-2018 23:31:23,689","402582,872892","4560,0042",14,39,"4,16640043258667","1,50003433227539","1,89994168281555","0,00002133173","7,24387884140015","0,00004259044",,,"0,00017547607421875",,"35,7521247726664","34,7636909484863"
6505,"08-10-2018 23:33:23,686","402702,870092","4680,0014",14,39,"4,18624258041382","1,50003623962402","1,94993758201599","0,00002133173","7,4526858329773","0,00004259044",,,"0,000164985656738281",,"35,7472534179688","34,7341423034668"
6506,"08-10-2018 23:34:57,795","402796,978692","4774,11",14,39,"4,20001363754273","1,50006866455078","1,98915195465088","0,00002133173","7,6171236038208","0,00004259044",,,"8,95421701525703E-05",,"35,7174988109142","34,7463569641113"
6507,"08-10-2018 23:36:57,818","402917,003052","120,0006",15,39,"4,20051050186157","1,34865188598633","2,03646945953369","0,00002133173","7,81588220596314","0,00004259044",,,"-6,67572021484375E-06",,"35,6998749242308","34,7496948242188"
6508,"08-10-2018 23:38:57,821","403037,006352","240,0039",15,39,"4,20046472549439","1,25341033935547","2,07973837852478","0,00002133173","7,99763298034668","0,00004259044",,,"3,33786010742188E-05",,"35,6448708501933","34,7225914001465"
6509,"08-10-2018 23:40:57,818","403157,003752","360,0013",15,39,"4,20047616958618","1,17735862731934","2,1202244758606","0,00002133173","8,16769409179688","0,00004259044",,,"-3,814697265625E-06",,"35,5709953308106","34,7061271667481"
6510,"08-10-2018 23:42:57,819","403277,003952","480,0015",15,39,"4,20047235488892","1,10581207275391","2,15826964378357","0,00002133173","8,32750225067139","0,00004259044",,,"1,1444091796875E-05",,"35,5628395148531","34,7795944213867"
6511,"08-10-2018 23:44:57,819","403397,004252","600,0018",15,39,"4,20043420791626","1,03380584716797","2,19393467903137","0,00002133173","8,4773120880127","0,00004259044",,,"-5,53131103515625E-05",,"35,5102691650391","34,6744041442871"
6512,"08-10-2018 23:46:57,818","403517,002852","720,0004",15,39,"4,20045232772827","0,959999084472656","2,22716784477234","0,00002133173","8,61690711975098","0,00004259044",,,"-6,866455078125E-05",,"35,518238067627","34,8076858520508"
6513,"08-10-2018 23:48:57,819","403637,003852","840,0014",15,39,"4,20051622390747","0,883449554443359","2,25789594650269","0,00002133173","8,74597930908203","0,00004259044",,,"1,1444091796875E-05",,"35,4625396728516","34,7146949768066"
6514,"08-10-2018 23:50:57,822","403757,006952","960,0045",15,39,"4,20047426223755","0,804855346679688","2,2860426902771","0,00002133173","8,86420917510986","0,00004259044",,,"-2,47955322265625E-05",,"35,6437872329975","34,9347114562988"
6515,"08-10-2018 23:52:57,819","403877,003952","1080,0015",15,39,"4,20047521591187","0,725746154785156","2,31155157089233","0,00002133173","8,97135925292969","0,00004259044",,,"-1,62124633789063E-05",,"35,7340390803931","35,1175918579102"
6516,"08-10-2018 23:54:57,818","403997,003152","1200,0007",15,39,"4,20047616958618","0,646711349487305","2,33441710472107","0,00002133173","9,06740570068359","0,00004259044",,,"1,71661376953125E-05",,"35,6559677124023","35,227954864502"
6517,"08-10-2018 23:56:57,819","404117,003852","1320,0014",15,39,"4,20045709609985","0,570388793945313","2,35469245910645","0,00002133173","9,15257167816162","0,00004259044",,,"-8,58306884765625E-06",,"35,617290529057","35,1989212036133"
6518,"08-10-2018 23:58:57,818","404237,003352","1440,0009",15,39,"4,2004714012146","0,498458862304688","2,3724901676178","0,00002133173","9,22733116149902","0,00004259044",,,"6,67572021484375E-06",,"35,3785402702528","35,0784683227539"
6519,"08-11-2018 00:00:57,817","404357,002552","1560,0001",15,39,"4,20045042037964","0,432106018066406","2,38798236846924","0,00002133173","9,292405128479","0,00004259044",,,"-7,62939453125E-06",,"35,0843887329102","34,9236297607422"
6520,"08-11-2018 00:02:57,818","404477,003352","1680,0009",15,39,"4,20045042037964","0,372575759887695","2,40137386322022","0,00002133173","9,34865570068359","0,00004259044",,,"-3,52859497070313E-05",,"34,9137763977051","34,6202430725098"
6521,"08-11-2018 00:04:57,821","404597,006652","1800,0042",15,39,"4,20046281814575","0,319940567016602","2,41289734840393","0,00002133173","9,39705944061279","0,00004259044",,,"-7,62939453125E-06",,"34,8487244194429","34,6132164001465"
6522,"08-11-2018 00:04:57,826","404597,011452","1800,009",15,39,"4,20046472549439","0,319940567016602","2,41289782524109","0,00002133173","9,39706230163574","0,00004259044",,,"-7,62931061638556E-06",,"34,8487233944514","34,6599578857422"
6523,"08-11-2018 00:14:57,882","405197,049296","600,0022",16,39,"4,15580606460571",0,"2,41289901733398","0,00002133173","9,39706611633301","0,00004259044",,,"2,86102294921875E-06",,"34,7178602265625","34,6183586120606"
6524,"08-11-2018 00:14:57,884","405197,051596","600,0045",16,39,"4,15580606460571",0,"2,41289901733398","0,00002133173","9,39706611633301","0,00004259044",,,"2,85804590822658E-06",,"34,7178671077781","34,6176795959473"
6525,"08-11-2018 00:16:57,979","405317,162448","120,0024",17,39,"3,86229181289673","-3,00006580352783","2,41289901733398","0,1000103","9,39706611633301","0,3878508",,,"-0,000152587890625",,"35,0935","34,6251335144043"
6526,"08-11-2018 00:18:57,978","405437,162248","240,0022",17,39,"3,8463921546936","-3,00009536743164","2,41289901733398","0,2000063","9,39706611633301","0,7732443",,,"-0,000100135803222656",,"35,458854675293","34,7880973815918"
6527,"08-11-2018 00:20:57,980","405557,164348","360,0043",17,39,"3,82870817184448","-3,00012874603272","2,41289901733398","0,3000048","9,39706611633301","1,157037",,,"-0,000138282775878906",,"35,8032836914063","34,7130012512207"
6528,"08-11-2018 00:22:57,978","405677,162048","480,002",17,39,"3,804039478302","-3,00016593933105","2,41289901733398","0,4000036","9,39706611633301","1,538737",,,"-0,000246047973632813",,"36,1453742980957","34,7007446289063"
6529,"08-11-2018 00:24:57,977","405797,160448","600,0004",17,39,"3,77170610427856","-3,00015544891357","2,41289901733398","0,5000051","9,39706611633301","1,917584",,,"-0,000288963317871094",,"36,3852195739746","34,8220176696777"
6530,"08-11-2018 00:26:57,981","405917,164448","720,0044",17,39,"3,73552942276001","-3,00014114379883","2,41289901733398","0,600001","9,39706611633301","2,292939",,,"-0,00029754638671875",,"36,6025238037109","34,7070732116699"
6531,"08-11-2018 00:28:57,979","406037,163248","840,0032",17,39,"3,70086336135864","-3,00019931793213","2,41289901733398","0,6999921","9,39706611633301","2,6647",,,"-0,000273704528808594",,"36,8079336361965","34,6887626647949"
6532,"08-11-2018 00:30:57,978","406157,161848","960,0018",17,39,"3,66962289810181","-3,00019264221191","2,41289901733398","0,7999937","9,39706611633301","3,033207",,,"-0,000224113464355469",,"36,9125556945801","34,6942253112793"
6533,"08-11-2018 00:32:57,977","406277,160848","1080,0008",17,39,"3,63990068435669","-2,9998664855957","2,41289901733398","0,8999718","9,39706611633301","3,398606",,,"-0,000273704528808594",,"36,881000545095","34,7213249206543"
6534,"08-11-2018 00:34:57,979","406397,163348","1200,0033",17,39,"3,60836935043335","-2,99985218048096","2,41289901733398","0,9999723","9,39706611633301","3,761046",,,"-0,000325202941894531",,"36,9380874633789","34,7539672851563"
6535,"08-11-2018 00:36:57,977","406517,160948","1320,0009",17,39,"3,57307958602905","-2,99989795684814","2,41289901733398","1,09996","9,39706611633301","4,120106",,,"-0,000330924987792969",,"36,9383811950684","34,661865234375"
6536,"08-11-2018 00:38:57,979","406637,162548","1440,0025",17,39,"3,53408098220825","-2,99982929229736","2,41289901733398","1,199949","9,39706611633301","4,475454",,,"-0,000370025634765625",,"36,9881629943848","34,7219390869141"
6537,"08-11-2018 00:40:57,978","406757,161748","1560,0017",17,39,"3,49334001541138","-2,99986267089844","2,41289901733398","1,299935","9,39706611633301","4,82678",,,"-0,000333786010742188",,"36,9251480102539","34,7213096618652"
6538,"08-11-2018 00:42:57,977","406877,160848","1680,0008",17,39,"3,45391511917114","-2,99984169006348","2,41289901733398","1,399927","9,39706611633301","5,174088",,,"-0,000363349914550781",,"36,8581237792969","34,7457427978516"
6539,"08-11-2018 00:44:57,979","406997,163248","1800,0032",17,39,"3,41883516311646","-2,99982929229736","2,41289901733398","1,499915","9,39706611633301","5,517644",,,"-0,000274658203125",,"36,8335571289063","34,748477935791"
6540,"08-11-2018 00:46:57,978","407117,161448","1920,0014",17,39,"3,38810110092163","-2,99987506866455","2,41289901733398","1,599905","9,39706611633301","5,857927",,,"-0,000247001647949219",,"36,9664001464844","34,7847557067871"
6541,"08-11-2018 00:48:57,978","407237,162248","2040,0022",17,39,"3,3599066734314","-2,99986457824707","2,41289901733398","1,699892","9,39706611633301","6,195274",,,"-0,000184059143066406",,"36,9976539611816","34,7378234863281"
6542,"08-11-2018 00:50:57,980","407357,163848","2160,0038",17,39,"3,33171224594116","-2,99984741210938","2,41289901733398","1,799879","9,39706611633301","6,529824",,,"-0,000232696533203125",,"37,1849096645123","34,7661857604981"
6543,"08-11-2018 00:52:57,978","407477,161548","2280,0015",17,39,"3,30082559585571","-3,00017833709717","2,41289901733398","1,899874","9,39706611633301","6,861451",,,"-0,000263214111328125",,"37,6936258238257","35,0401382446289"
6544,"08-11-2018 00:54:57,978","407597,162148","2400,0021",17,39,"3,26842546463013","-3,00014686584473","2,41289901733398","1,999876","9,39706611633301","7,189951",,,"-0,000318527221679688",,"37,9558860422881","35,1158103942871"
6545,"08-11-2018 00:56:57,977","407717,161048","2520,001",17,39,"3,22698831558228","-3,00015163421631","2,41289901733398","2,099865","9,39706611633301","7,514781",,,"-0,000390052795410156",,"38,0785980224609","35,2765464782715"
6546,"08-11-2018 00:58:57,978","407837,161748","2640,0017",17,39,"3,16347742080688","-3,00014877319336","2,41289901733398","2,199871","9,39706611633301","7,834706",,,"-0,000773429870605469",,"38,2322844178272","35,3669471740723"
6547,"08-11-2018 01:00:57,980","407957,163548","2760,0035",17,39,"2,99072599411011","-3,00011157989502","2,41289901733398","2,299865","9,39706611633301","8,143594",,,"-0,00201892852783203",,"38,3566091128087","35,1894226074219"
6548,"08-11-2018 01:02:57,979","408077,162448","2880,0024",17,39,"2,3908839225769","-3,00010108947754","2,41289901733398","2,399862","9,39706611633301","8,424249",,,"-0,0168781280517578",,"38,6066012750853","34,9594535827637"
6549,"08-11-2018 01:03:12,573","408091,756848","2894,5968",17,39,"1,99965810775757","-3,00006580352783","2,41289901733398","2,412024","9,39706611633301","8,451366",,,"-0,0148173829529035",,"38,5994262695313","34,9431076049805"
6550,"08-11-2018 01:03:12,596","408091,797064","0,0102",18,40,"1,99691438674927","-2,99993133544922",0,0,0,0,,,"-0,0148141212078655",,"38,5993230015193","34,9431179364315"
6551,"08-11-2018 01:05:12,620","408211,822232","120,0025",14,40,"3,26337862014771","1,50007438659668","0,049995556473732","0,0000253315","0,151913210749626","0,00005057604",,,"0,00213336944580078",,"38,06276","34,8082656860352"
6552,"08-11-2018 01:07:12,619","408331,821632","240,0019",14,40,"3,43565607070923","1,50008964538574","0,0999962985515595","0,0000253315","0,31986591219902","0,00005057604",,,"0,00101184844970703",,"37,3147023042927","34,7756805419922"
6553,"08-11-2018 01:09:12,619","408451,821432","360,0017",14,40,"3,52502202987671","1,50007438659668","0,149995520710945","0,0000253315","0,494153380393982","0,00005057604",,,"0,000532150268554688",,"36,7958717346191","34,598258972168"
6554,"08-11-2018 01:11:12,622","408571,823932","480,0042",14,40,"3,56919813156128","1,50009918212891","0,199993580579758","0,0000253315","0,671671748161316","0,00005057604",,,"0,000226974487304688",,"36,4480590820313","34,6681709289551"
6555,"08-11-2018 01:13:12,619","408691,820932","600,0012",14,40,"3,58765363693237","1,50007057189941","0,24999313056469","0,0000253315","0,850603580474854","0,00005057604",,,"0,00012969970703125",,"36,3766555786133","34,6771049499512"
6556,"08-11-2018 01:15:12,620","408811,822532","720,0028",14,40,"3,60504388809204","1,50008583068848","0,29999452829361","0,0000253315","1,03042709827423","0,00005057604",,,"0,00012969970703125",,"36,1960945129395","34,6743927001953"
6557,"08-11-2018 01:17:12,622","408931,824332","840,0046",14,40,"3,62202215194702","1,50008201599121","0,349993646144867","0,0000253315","1,21110081672668","0,00005057604",,,"9,72747802734375E-05",,"36,0565795898438","34,6916656494141"
6558,"08-11-2018 01:19:12,619","409051,821832","960,0021",14,40,"3,63977575302124","1,50010108947754","0,399994164705277","0,0000253315","1,3926397562027","0,00005057604",,,"0,000162124633789063",,"35,9723472595215","34,7926216125488"
6559,"08-11-2018 01:21:12,621","409171,823532","1080,0038",14,40,"3,66097688674927","1,50006675720215","0,449993431568146","0,0000253315","1,57513952255249","0,00005057604",,,"0,000187873840332031",,"35,8729286193848","34,7647514343262"
6560,"08-11-2018 01:23:12,621","409291,823432","1200,0037",14,40,"3,68356657028198","1,50010299682617","0,499992877244949","0,0000253315","1,75875723361969","0,00005057604",,,"0,000181198120117188",,"35,7601432800293","34,6170959472656"
6561,"08-11-2018 01:25:12,620","409411,822732","1320,003",14,40,"3,7054123878479","1,50008583068848","0,549989461898804","0,0000253315","1,94347023963928","0,00005057604",,,"0,000164031982421875",,"35,7029991149902","34,7175941467285"
6562,"08-11-2018 01:27:12,618","409531,820732","1440,001",14,40,"3,7240948677063","1,50008010864258","0,599987030029297","0,0000253315","2,12921786308289","0,00005057604",,,"0,000130653381347656",,"35,6461410996286","34,7242126464844"
6563,"08-11-2018 01:29:12,621","409651,823332","1560,0036",14,40,"3,73958826065063","1,50008583068848","0,649990856647492","0,0000253315","2,31583738327026","0,00005057604",,,"8,20159912109375E-05",,"35,5661660380992","34,6658973693848"
6564,"08-11-2018 01:31:12,621","409771,823432","1680,0037",14,40,"3,75204133987427","1,50005149841309","0,699990689754486","0,0000253315","2,50313568115234","0,00005057604",,,"0,0001373291015625",,"35,5251695207493","34,7689208984375"
6565,"08-11-2018 01:33:12,620","409891,822432","1800,0027",14,40,"3,76390981674194","1,50004386901855","0,749985814094544","0,0000253315","2,69101428985596","0,00005057604",,,"8,7738037109375E-05",,"35,5911598205566","34,7555198669434"
6566,"08-11-2018 01:35:12,621","410011,823032","1920,0033",14,40,"3,77655744552612","1,50009155273438","0,799987137317658","0,0000253315","2,87952637672424","0,00005057604",,,"0,00012969970703125",,"35,6024131774902","34,7948341369629"
6567,"08-11-2018 01:37:12,621","410131,823532","2040,0038",14,40,"3,79036092758179","1,5000114440918","0,8499835729599","0,0000253315","3,06868004798889","0,00005057604",,,"0,000138282775878906",,"35,639263122368","34,7643394470215"
6568,"08-11-2018 01:39:12,619","410251,821232","2160,0015",14,40,"3,80549478530884","1,50004386901855","0,899978697299957","0,0000253315","3,25855112075806","0,00005057604",,,"0,000130653381347656",,"35,675407409668","34,7039413452148"
6569,"08-11-2018 01:41:12,622","410371,824532","2280,0048",14,40,"3,82210874557495","1,50008392333984","0,949982821941376","0,0000253315","3,4492506980896","0,00005057604",,,"0,000152587890625",,"35,7696876525879","34,7789688110352"
6570,"08-11-2018 01:43:12,618","410491,820532","2400,0008",14,40,"3,8402590751648","1,50008010864258","0,999980330467224","0,0000253315","3,64079427719116","0,00005057604",,,"0,000185966491699219",,"35,814640045166","34,728645324707"
6571,"08-11-2018 01:45:12,621","410611,823232","2520,0035",14,40,"3,85961675643921","1,50004386901855","1,04998004436493","0,0000253315","3,83328557014465","0,00005057604",,,"0,000178337097167969",,"35,8642119948238","34,6950988769531"
6572,"08-11-2018 01:47:12,622","410731,824132","2640,0044",14,40,"3,87980890274048","1,50006294250488","1,09997701644897","0,0000253315","4,02675676345825","0,00005057604",,,"0,000156402587890625",,"35,9156036376953","34,6883926391602"
6573,"08-11-2018 01:49:12,622","410851,824432","2760,0047",14,40,"3,90026807785034","1,50006103515625","1,14997816085815","0,0000253315","4,22126245498657","0,00005057604",,,"0,000222206115722656",,"35,9177284240723","34,7591361999512"
6574,"08-11-2018 01:51:12,619","410971,821132","2880,0014",14,40,"3,92035913467407","1,50008964538574","1,19997727870941","0,0000253315","4,41677713394165","0,00005057604",,,"0,000143051147460938",,"35,9852141771588","34,7125129699707"
6575,"08-11-2018 01:53:12,620","411091,822732","3000,003",14,40,"3,93953084945679","1,50006294250488","1,24997699260712","0,0000253315","4,61327838897705","0,00005057604",,,"8,29696655273438E-05",,"36,0013313293457","34,7442092895508"
6576,"08-11-2018 01:55:12,622","411211,823832","3120,0041",14,40,"3,95740938186646","1,50007438659668","1,29997420310974","0,0000253315","4,81069612503052","0,00005057604",,,"0,000115394592285156",,"36,1395071785557","34,8246994018555"
6577,"08-11-2018 01:57:12,622","411331,824332","3240,0046",14,40,"3,97409868240356","1,50007820129395","1,34997320175171","0,0000253315","5,00898408889771","0,00005057604",,,"0,000156402587890625",,"36,3515205383301","34,9734077453613"
6578,"08-11-2018 01:59:12,618","411451,820732","3360,001",14,40,"3,98992967605591","1,50005149841309","1,39997065067291","0,0000253315","5,2080774307251","0,00005057604",,,"0,000126838684082031",,"36,4804573059082","35,1046371459961"
6579,"08-11-2018 02:01:12,619","411571,821432","3480,0017",14,40,"4,00525903701782","1,50001907348633","1,44996762275696","0,0000253315","5,40794706344605","0,00005057604",,,"0,000128746032714844",,"36,4109459502598","35,3349876403809"
6580,"08-11-2018 02:03:12,621","411691,823232","3600,0035",14,40,"4,0204348564148","1,50008583068848","1,49997127056122","0,0000253315","5,6086049079895","0,00005057604",,,"0,000123023986816406",,"36,3053207397461","35,2795829772949"
6581,"08-11-2018 02:05:12,618","411811,820732","3720,001",14,40,"4,03550958633423","1,50006866455078","1,54996979236603","0,0000253315","5,80999755859375","0,00005057604",,,"0,0001068115234375",,"36,0748331083368","34,9507141113281"
6582,"08-11-2018 02:07:12,620","411931,822032","3840,0023",14,40,"4,05091524124146","1,50002861022949","1,59996485710144","0,0000253315","6,01213550567627","0,00005057604",,,"0,000147819519042969",,"35,8747634887695","34,8098640441895"
6583,"08-11-2018 02:09:12,618","412051,820832","3960,0011",14,40,"4,06716585159302","1,50005340576172","1,64996707439423","0,0000253315","6,21509170532227","0,00005057604",,,"0,000140190124511719",,"35,7463760375977","34,7581901550293"
6584,"08-11-2018 02:11:12,621","412171,823532","4080,0038",14,40,"4,08471441268921","1,5000114440918","1,6999636888504","0,0000253315","6,41886901855469","0,00005057604",,,"0,000181198120117188",,"35,6427689462006","34,7508964538574"
6585,"08-11-2018 02:13:12,618","412291,820432","4200,0007",14,40,"4,10372591018677","1,50004386901855","1,74995756149292","0,0000253315","6,62354946136475","0,00005057604",,,"0,000201225280761719",,"35,6380577087402","34,7502021789551"
6586,"08-11-2018 02:15:12,622","412411,824432","4320,0047",14,40,"4,12407541275024","1,50007057189941","1,79996144771576","0,0000253315","6,82925653457642","0,00005057604",,,"0,000193595886230469",,"35,6373558044434","34,5763206481934"
6587,"08-11-2018 02:17:12,621","412531,823732","4440,004",14,40,"4,14522123336792","1,50005912780762","1,8499584197998","0,0000253315","7,03597497940064","0,00005057604",,,"0,000222206115722656",,"35,6222305423896","34,6566467285156"
6588,"08-11-2018 02:19:12,620","412651,822132","4560,0024",14,40,"4,16633749008179","1,50002479553223","1,89995336532593","0,0000253315","7,24374532699585","0,00005057604",,,"0,000158309936523438",,"35,6229858398438","34,5838432312012"
6589,"08-11-2018 02:21:12,619","412771,821432","4680,0017",14,40,"4,18618249893189","1,50005722045898","1,94995665550232","0,0000253315","7,45257902145386","0,00005057604",,,"0,000176429748535156",,"35,6283607438119","34,6518325805664"
6590,"08-11-2018 02:22:47,485","412866,687732","4774,868",14,40,"4,2000002861023","1,50003814697266","1,98948097229004","0,0000253315","7,61831569671631","0,00005057604",,,"0,000101489515854482",,"35,7100486755371","34,6554222106934"
6591,"08-11-2018 02:24:47,510","412986,676488","120,0021",15,40,"4,2003493309021","1,34748268127441","2,03672933578491","0,0000253315","7,81677484512329","0,00005057604",,,"6,67572021484375E-06",,"35,6577224731445","34,7070732116699"
6592,"08-11-2018 02:26:47,510","413106,676888","240,0025",15,40,"4,20032548904419","1,25219345092773","2,07995986938477","0,0000253315","7,99835777282715","0,00005057604",,,"-2,38418579101563E-05",,"35,6352005192565","34,7136344909668"
6593,"08-11-2018 02:28:47,509","413226,675888","360,0015",15,40,"4,20036458969116","1,17658042907715","2,12041330337524","0,0000253315","8,16827583312988","0,00005057604",,,"4,76837158203125E-06",,"35,5321159362793","34,6672477722168"
6594,"08-11-2018 02:30:47,510","413346,676788","480,0024",15,40,"4,20031881332398","1,10412979125977","2,15842533111572","0,0000253315","8,32793807983398","0,00005057604",,,"5,7220458984375E-06",,"35,5324401852767","34,7016181945801"
6595,"08-11-2018 02:32:47,509","413466,675688","600,0013",15,40,"4,20032835006714","1,03226470947266","2,19404625892639","0,0000253315","8,47755813598633","0,00005057604",,,"-1,33514404296875E-05",,"35,4914093017578","34,681453704834"
6596,"08-11-2018 02:34:47,510","413586,676688","720,0023",15,40,"4,20033502578735","0,958461761474609","2,22723460197449","0,0000253315","8,6169605255127","0,00005057604",,,"-7,62939453125E-06",,"35,5093498229981","34,7485046386719"
6597,"08-11-2018 02:36:47,509","413706,676088","840,0017",15,40,"4,20032453536987","0,881875991821289","2,25792074203491","0,0000253315","8,74585247039795","0,00005057604",,,"-9,5367431640625E-07",,"35,4026336669922","34,5606193542481"
6598,"08-11-2018 02:38:47,508","413826,675088","960,0007",15,40,"4,20033025741577","0,803493499755859","2,28602361679077","0,0000253315","8,86389350891113","0,00005057604",,,"-5,340576171875E-05",,"35,3932228088379","34,7124938964844"
6599,"08-11-2018 02:40:47,508","413946,674988","1080,0006",15,40,"4,20035219192505","0,724525451660156","2,31148767471313","0,0000253315","8,97085094451904","0,00005057604",,,"5,62667846679688E-05",,"35,3689346313477","34,7786369323731"
6600,"08-11-2018 02:42:47,508","414066,675188","1200,0008",15,40,"4,2003493309021","0,645088195800781","2,33431482315063","0,0000253315","9,06673240661621","0,00005057604",,,"0,0000457763671875",,"35,2953109741211","34,7768173217773"
6601,"08-11-2018 02:44:47,508","414186,674888","1320,0005",15,40,"4,20032930374146","0,569385528564453","2,35454702377319","0,0000253315","9,15171527862549","0,00005057604",,,"1,33514404296875E-05",,"35,3397560119629","34,8200988769531"
6602,"08-11-2018 02:46:47,508","414306,675288","1440,0009",15,40,"4,20030641555786","0,497034072875977","2,3723087310791","0,0000253315","9,22631931304932","0,00005057604",,,"-1,62124633789063E-05",,"35,2281266189031","34,7109909057617"
6603,"08-11-2018 02:48:47,510","414426,676588","1560,0022",15,40,"4,200279712677","0,430822372436523","2,38776469230652","0,0000253315","9,29123973846436","0,00005057604",,,"-2,09808349609375E-05",,"35,1277503967285","34,7274436950684"
6604,"08-11-2018 02:50:47,511","414546,677888","1680,0035",15,40,"4,20034551620483","0,37150764465332","2,40111994743347","0,0000253315","9,347336769104","0,00005057604",,,"6,19888305664063E-05",,"35,1135025024414","34,7088661193848"
6605,"08-11-2018 02:52:47,509","414666,675588","1800,0012",15,40,"4,20031213760376","0,319177627563477","2,41261076927185","0,0000253315","9,39560222625732","0,00005057604",,,"-6,19888305664063E-05",,"35,035572052002","34,7451477050781"
6606,"08-11-2018 02:52:47,521","414666,687488","1800,0131",15,40,"4,20031499862671","0,319162368774414","2,4126124382019","0,0000253315","9,39560890197754","0,00005057604",,,"-6,19879038607965E-05",,"35,0355714746454","34,7452158687955"
6607,"08-11-2018 03:02:47,578","415266,7547","600,003",16,40,"4,15578126907349",0,"2,4126124382019","0,0000253315","9,39560890197754","0,00005057604",,,"-0,0000152587890625",,"35,00646","35,1527366638184"
6608,"08-11-2018 03:02:47,578","415266,7551","600,0034",16,40,"4,15578126907349",0,"2,4126124382019","0,0000253315","9,39560890197754","0,00005057604",,,"-1,52593354005254E-05",,"35,0064606729487","35,1527348120432"
6609,"08-11-2018 03:04:47,673","415386,835284","120,0032",17,40,"3,86262941360474","-3,00010967254639","2,4126124382019","0,1000159","9,39560890197754","0,3879012",,,"-0,000179290771484375",,"35,2085","34,948127746582"
6610,"08-11-2018 03:06:47,672","415506,833984","240,0019",17,40,"3,84674215316772","-3,00012016296387","2,4126124382019","0,2000139","9,39560890197754","0,7733371",,,"-0,000163078308105469",,"35,4666709899902","34,7733726501465"
6611,"08-11-2018 03:08:47,674","415626,836284","360,0042",17,40,"3,82901906967163","-3,00014305114746","2,4126124382019","0,3000096","9,39560890197754","1,157153",,,"-0,000164985656738281",,"35,6993711439775","34,6309852600098"
6612,"08-11-2018 03:10:47,672","415746,833984","480,0019",17,40,"3,80432653427124","-3,00008487701416","2,4126124382019","0,4000097","9,39560890197754","1,538888",,,"-0,000225067138671875",,"36,0340728759766","34,6905784606934"
6613,"08-11-2018 03:12:47,670","415866,832084",600,17,40,"3,77195024490356","-3,00014686584473","2,4126124382019","0,5000073","9,39560890197754","1,917747",,,"-0,000357627868652344",,"36,302490234375","34,6006011962891"
6614,"08-11-2018 03:14:47,672","415986,833884","720,0018",17,40,"3,73576593399048","-3,00013446807861","2,4126124382019","0,6000079","9,39560890197754","2,293143",,,"-0,000291824340820313",,"36,442554473877","34,6684913635254"
6615,"08-11-2018 03:16:47,671","416106,832884","840,0008",17,40,"3,70107126235962","-3,00014114379883","2,4126124382019","0,7000044","9,39560890197754","2,664943",,,"-0,000322341918945313",,"36,6089096069336","34,681510925293"
6616,"08-11-2018 03:18:47,672","416226,834084","960,002",17,40,"3,6697850227356","-3,00016975402832","2,4126124382019","0,7999996","9,39560890197754","3,033447",,,"-0,000272750854492188",,"36,7832145690918","34,7199783325195"
6617,"08-11-2018 03:20:47,674","416346,836184","1080,0041",17,40,"3,64004278182983","-3,00010967254639","2,4126124382019","0,9000019","9,39560890197754","3,39895",,,"-0,000252723693847656",,"36,7661476135254","34,6923522949219"
6618,"08-11-2018 03:22:47,671","416466,832384","1200,0003",17,40,"3,60845232009888","-3,00016117095947","2,4126124382019","1,000004","9,39560890197754","3,76141",,,"-0,000330924987792969",,"36,8761978149414","34,692497253418"
6619,"08-11-2018 03:24:47,674","416586,835484","1320,0034",17,40,"3,57314825057983","-3,0001745223999","2,4126124382019","1,099996","9,39560890197754","4,120497",,,"-0,00034332275390625",,"36,8776588439941","34,7417488098145"
6620,"08-11-2018 03:26:47,672","416706,833984","1440,0019",17,40,"3,53423357009888","-3,00014877319336","2,4126124382019","1,199998","9,39560890197754","4,475895",,,"-0,000352859497070313",,"36,9855880737305","34,750545501709"
6621,"08-11-2018 03:28:47,674","416826,835984","1560,0039",17,40,"3,4933934211731","-3,00014686584473","2,4126124382019","1,299996","9,39560890197754","4,827272",,,"-0,000376701354980469",,"36,9880027770996","34,7696762084961"
6622,"08-11-2018 03:30:47,672","416946,833584","1680,0015",17,40,"3,45398378372192","-3,00016784667969","2,4126124382019","1,399996","9,39560890197754","5,174615",,,"-0,000344276428222656",,"36,9228172302246","34,7589149475098"
6623,"08-11-2018 03:32:47,670","417066,832284","1800,0002",17,40,"3,4189019203186","-3,00013065338135","2,4126124382019","1,499989","9,39560890197754","5,518196",,,"-0,000290870666503906",,"36,896781943083","34,7512817382813"
6624,"08-11-2018 03:34:47,671","417186,833284","1920,0012",17,40,"3,38819456100464","-3,0001745223999","2,4126124382019","1,599984","9,39560890197754","5,858507",,,"-0,000295639038085938",,"36,970142364502","34,7796096801758"
6625,"08-11-2018 03:36:47,671","417306,833284","2040,0012",17,40,"3,36004590988159","-3,0001392364502","2,4126124382019","1,699981","9,39560890197754","6,195898",,,"-0,000239372253417969",,"37,0750884135215","34,696964263916"
6626,"08-11-2018 03:38:47,673","417426,834884","2160,0028",17,40,"3,33187913894653","-3,00020122528076","2,4126124382019","1,799979","9,39560890197754","6,530501",,,"-0,00026702880859375",,"37,2133214831432","34,843879699707"
6627,"08-11-2018 03:40:47,673","417546,834484","2280,0024",17,40,"3,30101156234741","-3,00015735626221","2,4126124382019","1,899974","9,39560890197754","6,862147",,,"-0,000247001647949219",,"37,4063717067888","34,7868537902832"
6628,"08-11-2018 03:42:47,675","417666,836584","2400,0045",17,40,"3,26858472824097","-3,00016975402832","2,4126124382019","1,999976","9,39560890197754","7,190668",,,"-0,000375747680664063",,"37,5553703308106","34,7292556762695"
6629,"08-11-2018 03:44:47,672","417786,833884","2520,0018",17,40,"3,22721242904663","-2,99982929229736","2,4126124382019","2,099963","9,39560890197754","7,515517",,,"-0,000382423400878906",,"37,6299132679576","34,760669708252"
6630,"08-11-2018 03:46:47,672","417906,833384","2640,0013",17,40,"3,16354417800903","-3,00000762939453","2,4126124382019","2,199954","9,39560890197754","7,835414",,,"-0,000852584838867188",,"37,7595022407768","34,7121696472168"
6631,"08-11-2018 03:48:47,673","418026,834984","2760,0029",17,40,"2,99027681350708","-2,99982929229736","2,4126124382019","2,29995","9,39560890197754","8,144283",,,"-0,00204849243164063",,"38,4143288130147","34,892032623291"
6632,"08-11-2018 03:50:47,671","418146,832684","2880,0006",17,40,"2,38352346420288","-3,0001163482666","2,4126124382019","2,399939","9,39560890197754","8,424726",,,"-0,0170879364013672",,"38,9943263460312","35,0947341918945"
6633,"08-11-2018 03:51:01,815","418160,976384","2894,1443",17,40,"1,99948453903198","-3,00014877319336","2,4126124382019","2,411723","9,39560890197754","8,450944",,,"-0,0150652303010216",,"39,0000610351563","35,0962524414063"
6634,"08-11-2018 03:51:01,835","418161,008048","0,008",18,41,"1,99665021896362","-2,99981689453125",0,0,0,0,,,"-0,0150622413690238",,"39,000001502424","35,0964552142635"
6635,"08-11-2018 03:53:01,862","418281,036516","120,0035",14,41,"3,26332426071167","1,50008010864258","0,0499974079430103","0,00002466622","0,151913717389107","0,00004924777",,,"0,00210285186767578",,"38,6580523243789","35,301326751709"
6636,"08-11-2018 03:55:01,859","418401,033916","240,0009",14,41,"3,43559694290161","1,50007247924805","0,0999984070658684","0,00002466622","0,319864243268967","0,00004924777",,,"0,00108242034912109",,"37,8278350830078","35,2647552490234"
6637,"08-11-2018 03:57:01,863","418521,037516","360,0045",14,41,"3,52495908737183","1,50008010864258","0,149997994303703","0,00002466622","0,494150429964066","0,00004924777",,,"0,000550270080566406",,"37,3196300926809","35,3474845886231"
