Repository: HADatAc/arrowhead

File: DA/DA-BATTERY_ARCHIVE-180507_NMC_1_Grp_5_35C_5.csv (part 49 of 89)
Data_Point,Test_Time(s),Date_Time,Step_Time(s),Step_Index,Cycle_Index,Current(A),Voltage(V),Charge_Capacity(Ah),Discharge_Capacity(Ah),Charge_Energy(Wh),Discharge_Energy(Wh),ACR(Ohm),Internal Resistance(Ohm),dV/dt(V/s),dI/dt(A/s)
10226,"804692,43422","05-17-2018 23:32:03,860","240,0006",17,76,"-2,99985408782959","3,85738849639893","2,49631500244141","0,1999886","9,70258331298828","0,7759146",,,"-0,000165939331054688",
10227,"804812,43662","05-17-2018 23:34:03,862","360,003",17,76,"-3,00016975402832","3,83988475799561","2,49631500244141","0,299977","9,70258331298828","1,160769",,,"-0,000164031982421875",
10228,"804932,43372","05-17-2018 23:36:03,859","480,0001",17,76,"-3,00001621246338","3,81577968597412","2,49631500244141","0,3999778","9,70258331298828","1,543626",,,"-0,000288009643554688",
10229,"805052,43532","05-17-2018 23:38:03,861","600,0017",17,76,"-3,00016307830811","3,78335952758789","2,49631500244141","0,4999758","9,70258331298828","1,923634",,,"-0,000310897827148438",
10230,"805172,43412","05-17-2018 23:40:03,860","720,0005",17,76,"-3,00012111663818","3,74656867980957","2,49631500244141","0,5999753","9,70258331298828","2,300139",,,"-0,000304222106933594",
10231,"805292,43472","05-17-2018 23:42:03,860","840,0011",17,76,"-3,00012111663818","3,71106719970703","2,49631500244141","0,6999738","9,70258331298828","2,672986",,,"-0,000275611877441406",
10232,"805412,43372","05-17-2018 23:44:03,859","960,0001",17,76,"-3,00011730194092","3,67933464050293","2,49631500244141","0,7999659","9,70258331298828","3,042449",,,"-0,000253677368164063",
10233,"805532,43432","05-17-2018 23:46:03,860","1080,0007",17,76,"-3,00011920928955","3,64978504180908","2,49631500244141","0,8999671","9,70258331298828","3,408907",,,"-0,00025177001953125",
10234,"805652,43762","05-17-2018 23:48:03,863","1200,004",17,76,"-3,00014686584473","3,61901378631592","2,49631500244141","0,9999647","9,70258331298828","3,772359",,,"-0,000277519226074219",
10235,"805772,43572","05-17-2018 23:50:03,861","1320,0021",17,76,"-3,00016117095947","3,58484935760498","2,49631500244141","1,099964","9,70258331298828","4,132582",,,"-0,000288963317871094",
10236,"805892,43462","05-17-2018 23:52:03,860","1440,001",17,76,"-3,00012969970703","3,54731178283691","2,49631500244141","1,199964","9,70258331298828","4,489216",,,"-0,000375747680664063",
10237,"806012,43512","05-17-2018 23:54:03,861","1560,0015",17,76,"-3,00009822845459","3,50772094726563","2,49631500244141","1,299964","9,70258331298828","4,841979",,,"-0,000349998474121094",
10238,"806132,43422","05-17-2018 23:56:03,860","1680,0006",17,76,"-3,00012969970703","3,46900939941406","2,49631500244141","1,399958","9,70258331298828","5,190773",,,"-0,000310897827148438",
10239,"806252,43662","05-17-2018 23:58:03,862","1800,003",17,76,"-3,00012397766113","3,43430805206299","2,49631500244141","1,499959","9,70258331298828","5,535903",,,"-0,000296592712402344",
10240,"806372,43472","05-18-2018 00:00:03,860","1920,0011",17,76,"-3,00014877319336","3,40407276153564","2,49631500244141","1,599955","9,70258331298828","5,877774",,,"-0,000248908996582031",
10241,"806492,43602","05-18-2018 00:02:03,862","2040,0024",17,76,"-3,00015258789063","3,37664127349854","2,49631500244141","1,69995","9,70258331298828","6,216775",,,"-0,000204086303710938",
10242,"806612,43672","05-18-2018 00:04:03,862","2160,0031",17,76,"-3,00018501281738","3,34967708587647","2,49631500244141","1,799947","9,70258331298828","6,553085",,,"-0,00020599365234375",
10243,"806732,43572","05-18-2018 00:06:03,861","2280,0021",17,76,"-3,00010013580322","3,32049560546875","2,49631500244141","1,899938","9,70258331298828","6,886597",,,"-0,000287055969238281",
10244,"806852,43452","05-18-2018 00:08:03,860","2400,0009",17,76,"-2,99980354309082","3,28827285766602","2,49631500244141","1,999938","9,70258331298828","7,217042",,,"-0,000281333923339844",
10245,"806972,43512","05-18-2018 00:10:03,861","2520,0015",17,76,"-2,99987697601318","3,25380420684814","2,49631500244141","2,099928","9,70258331298828","7,544174",,,"-0,000353813171386719",
10246,"807092,43502","05-18-2018 00:12:03,861","2640,0014",17,76,"-2,99987888336182","3,20779132843018","2,49631500244141","2,199924","9,70258331298828","7,867373",,,"-0,000452995300292969",
10247,"807212,43562","05-18-2018 00:14:03,861","2760,002",17,76,"-2,99987697601318","3,11915588378906","2,49631500244141","2,299917","9,70258331298828","8,184468",,,"-0,001251220703125",
10248,"807332,43372","05-18-2018 00:16:03,859","2880,0001",17,76,"-2,99987506866455","2,92115592956543","2,49631500244141","2,399897","9,70258331298828","8,487199",,,"-0,0020599365234375",
10249,"807446,15002","05-18-2018 00:17:57,575","2993,7164",17,76,"-2,9998836517334","1,99973773956299","2,49631500244141","2,494658","9,70258331298828","8,740659",,,"-4,45997598539461E-05",
10250,"807446,187036","05-18-2018 00:17:57,592","0,0034",18,77,"-3,00015068054199","1,99729061126709",0,0,0,0,,,"-4,43108831560021E-05",
10251,"807566,186436","05-18-2018 00:19:57,616","120,0028",14,77,"1,4999828338623","3,2492618560791","0,0499968715012074","0,00001558397","0,151398122310638","0,00003112395",,,"0,00208282470703125",
10252,"807686,185136","05-18-2018 00:21:57,615","240,0015",14,77,"1,49994659423828","3,41944885253906","0,0999909043312073","0,00001558397","0,318564713001251","0,00003112395",,,"0,00107288360595703",
10253,"807806,186136","05-18-2018 00:23:57,616","360,0025",14,77,"1,49997138977051","3,50469779968262","0,149987727403641","0,00001558397","0,491936653852463","0,00003112395",,,"0,000504493713378906",
10254,"807926,186536","05-18-2018 00:25:57,617","480,0029",14,77,"1,49998664855957","3,55294990539551","0,199990212917328","0,00001558397","0,668491005897522","0,00003112395",,,"0,000237464904785156",
10255,"808046,183936","05-18-2018 00:27:57,614","600,0003",14,77,"1,50003242492676","3,57333469390869","0,249983116984367","0,00001558397","0,84666234254837","0,00003112395",,,"0,000115394592285156",
10256,"808166,185936","05-18-2018 00:29:57,616","720,0023",14,77,"1,5000114440918","3,59053802490234","0,29998043179512","0,00001558397","1,02575349807739","0,00003112395",,,"8,10623168945313E-05",
10257,"808286,185636","05-18-2018 00:31:57,616","840,002",14,77,"1,50000953674316","3,60709857940674","0,349979668855667","0,00001558397","1,20569229125977","0,00003112395",,,"0,000159263610839844",
10258,"808406,184036","05-18-2018 00:33:57,614","960,0004",14,77,"1,50000381469727","3,62434005737305","0,399973124265671","0,00001558397","1,38644707202911","0,00003112395",,,"0,000163078308105469",
10259,"808526,184336","05-18-2018 00:35:57,614","1080,0007",14,77,"1,5","3,64474105834961","0,449971169233322","0,00001558397","1,56814992427826","0,00003112395",,,"0,000155448913574219",
10260,"808646,186136","05-18-2018 00:37:57,616","1200,0025",14,77,"1,50004577636719","3,66731929779053","0,499966502189636","0,00001558397","1,75093555450439","0,00003112395",,,"0,000206947326660156",
10261,"808766,185736","05-18-2018 00:39:57,616","1320,0021",14,77,"1,50005340576172","3,68878555297852","0,549964308738709","0,00001558397","1,93483018875122","0,00003112395",,,"0,000205039978027344",
10262,"808886,184936","05-18-2018 00:41:57,615","1440,0013",14,77,"1,50001907348633","3,70858383178711","0,599958121776581","0,00001558397","2,11975812911987","0,00003112395",,,"0,000153541564941406",
10263,"809006,183936","05-18-2018 00:43:57,614","1560,0003",14,77,"1,49997901916504","3,72466564178467","0,649957001209259","0,00001558397","2,3055956363678","0,00003112395",,,"0,0001220703125",
10264,"809126,186036","05-18-2018 00:45:57,616","1680,0024",14,77,"1,50002288818359","3,73760032653809","0,699951946735382","0,00001558397","2,49214792251587","0,00003112395",,,"0,0000762939453125",
10265,"809246,184236","05-18-2018 00:47:57,614","1800,0006",14,77,"1,50002479553223","3,74886512756348","0,749947786331177","0,00001558397","2,67929601669312","0,00003112395",,,"3,62396240234375E-05",
10266,"809366,186536","05-18-2018 00:49:57,617","1920,0029",14,77,"1,5000057220459","3,76023960113525","0,799946784973145","0,00001558397","2,86701774597168","0,00003112395",,,"8,86917114257813E-05",
10267,"809486,187236","05-18-2018 00:51:57,617","2040,0036",14,77,"1,5000114440918","3,77236080169678","0,849946320056915","0,00001558397","3,05532789230347","0,00003112395",,,"7,15255737304688E-05",
10268,"809606,184336","05-18-2018 00:53:57,614","2160,0007",14,77,"1,49999618530273","3,78549003601074","0,899940490722656","0,00001558397","3,24424767494202","0,00003112395",,,"0,000145912170410156",
10269,"809726,184436","05-18-2018 00:55:57,614","2280,0008",14,77,"1,4999885559082","3,79979801177979","0,94994068145752","0,00001558397","3,43387532234192","0,00003112395",,,"9,82284545898438E-05",
10270,"809846,184036","05-18-2018 00:57:57,614","2400,0004",14,77,"1,4999885559082","3,81553554534912","0,999938070774078","0,00001558397","3,62424278259277","0,00003112395",,,"0,000138282775878906",
10271,"809966,184836","05-18-2018 00:59:57,615","2520,0012",14,77,"1,50001907348633","3,83275890350342","1,04993104934692","0,00001558397","3,81541728973389","0,00003112395",,,"0,000158309936523438",
10272,"810086,187936","05-18-2018 01:01:57,618","2640,0043",14,77,"1,49999618530273","3,85126876831055","1,09993398189545","0,00001558397","4,00752305984497","0,00003112395",,,"0,000192642211914063",
10273,"810206,184136","05-18-2018 01:03:57,614","2760,0005",14,77,"1,49998092651367","3,87070274353027","1,1499274969101","0,00001558397","4,20054388046265","0,00003112395",,,"0,000177383422851563",
10274,"810326,184036","05-18-2018 01:05:57,614","2880,0004",14,77,"1,49999046325684","3,89054679870605","1,19992399215698","0,00001558397","4,39456176757813","0,00003112395",,,"0,000162124633789063",
10275,"810446,185436","05-18-2018 01:07:57,615","3000,0018",14,77,"1,50002861022949","3,91035938262939","1,24992084503174","0,00001558397","4,58957529067993","0,00003112395",,,"0,000143051147460938",
10276,"810566,185336","05-18-2018 01:09:57,615","3120,0017",14,77,"1,50004196166992","3,9295768737793","1,2999210357666","0,00001558397","4,78557968139648","0,00003112395",,,"0,000182151794433594",
10277,"810686,185136","05-18-2018 01:11:57,615","3240,0015",14,77,"1,50000762939453","3,94781494140625","1,34991717338562","0,00001558397","4,98250341415405","0,00003112395",,,"0,000154495239257813",
10278,"810806,185736","05-18-2018 01:13:57,616","3360,0021",14,77,"1,50000762939453","3,96501731872559","1,39991557598114","0,00001558397","5,18032121658325","0,00003112395",,,"0,000141143798828125",
10279,"810926,186436","05-18-2018 01:15:57,616","3480,0028",14,77,"1,50003242492676","3,9815616607666","1,44990980625153","0,00001558397","5,37896585464478","0,00003112395",,,"0,000146865844726563",
10280,"811046,185236","05-18-2018 01:17:57,615","3600,0016",14,77,"1,50003623962402","3,99753189086914","1,49991142749786","0,00001558397","5,57845163345337","0,00003112395",,,"0,000145912170410156",
10281,"811166,185036","05-18-2018 01:19:57,615","3720,0014",14,77,"1,49999618530273","4,01278686523438","1,54990947246552","0,00001558397","5,77870416641235","0,00003112395",,,"5,91278076171875E-05",
10282,"811286,186636","05-18-2018 01:21:57,617","3840,003",14,77,"1,50003242492676","4,02756118774414","1,59990346431732","0,00001558397","5,97968912124634","0,00003112395",,,"0,000100135803222656",
10283,"811406,186336","05-18-2018 01:23:57,616","3960,0027",14,77,"1,50000190734863","4,0424690246582","1,64990305900574","0,00001558397","6,18143749237061","0,00003112395",,,"0,000103950500488281",
10284,"811526,185236","05-18-2018 01:25:57,615","4080,0016",14,77,"1,50002098083496","4,05814170837402","1,69990241527557","0,00001558397","6,38394737243652","0,00003112395",,,"9,82284545898438E-05",
10285,"811646,186636","05-18-2018 01:27:57,617","4200,003",14,77,"1,50001525878906","4,07494258880615","1,74989974498749","0,00001558397","6,58725929260254","0,00003112395",,,"0,000149726867675781",
10286,"811766,184836","05-18-2018 01:29:57,615","4320,0012",14,77,"1,5000171661377","4,09317588806152","1,79989361763","0,00001558397","6,79143238067627","0,00003112395",,,"0,000141143798828125",
10287,"811886,187236","05-18-2018 01:31:57,617","4440,0036",14,77,"1,50005149841309","4,11274719238281","1,84989261627197","0,00001558397","6,99657106399536","0,00003112395",,,"0,000200271606445313",
10288,"812006,187836","05-18-2018 01:33:57,618","4560,0042",14,77,"1,50003051757813","4,13331890106201","1,8998898267746","0,00001558397","7,20270776748657","0,00003112395",,,"0,000185966491699219",
10289,"812126,185336","05-18-2018 01:35:57,615","4680,0017",14,77,"1,50003242492676","4,15408134460449","1,94988906383514","0,00001558397","7,4098916053772","0,00003112395",,,"0,000148773193359375",
10290,"812246,187236","05-18-2018 01:37:57,617","4800,0036",14,77,"1,50002098083496","4,17408084869385","1,99988734722137","0,00001558397","7,6180944442749","0,00003112395",,,"0,000149726867675781",
10291,"812366,184136","05-18-2018 01:39:57,614","4920,0005",14,77,"1,50002288818359","4,19198322296143","2,04988121986389","0,00001558397","7,82723188400269","0,00003112395",,,"0,000152587890625",
10292,"812430,229336","05-18-2018 01:41:01,659","4984,0457",14,77,"1,50003051757813","4,20000457763672","2,07656621932983","0,00001558397","7,93920373916626","0,00003112395",,,"0,000106132392316094",
10293,"812550,262472","05-18-2018 01:43:01,682","120,0005",15,77,"1,36636352539063","4,20035076141357","2,12416076660156","0,00001558397","8,13911819458008","0,00003112395",,,"1,9073486328125E-05",
10294,"812670,264572","05-18-2018 01:45:01,684","240,0026",15,77,"1,27851676940918","4,20030403137207","2,16817688941956","0,00001558397","8,32400035858154","0,00003112395",,,"-2,95639038085938E-05",
10295,"812790,264472","05-18-2018 01:47:01,684","360,0025",15,77,"1,20283508300781","4,20034599304199","2,2095091342926","0,00001558397","8,49760913848877","0,00003112395",,,"9,5367431640625E-06",
10296,"812910,263372","05-18-2018 01:49:01,683","480,0014",15,77,"1,12790679931641","4,20038795471191","2,24835133552551","0,00001558397","8,66075992584229","0,00003112395",,,"4,00543212890625E-05",
10297,"813030,262472","05-18-2018 01:51:01,682","600,0005",15,77,"1,05093955993652","4,20034313201904","2,28466510772705","0,00001558397","8,8132905960083","0,00003112395",,,"-4,48226928710938E-05",
10298,"813150,262172","05-18-2018 01:53:01,681","720,0002",15,77,"0,969324111938477","4,20032691955566","2,31835103034973","0,00001558397","8,95478248596191","0,00003112395",,,"2,47955322265625E-05",
10299,"813270,261972","05-18-2018 01:55:01,681",840,15,77,"0,884815216064453","4,2003345489502","2,34927034378052","0,00001558397","9,08465385437012","0,00003112395",,,"-6,67572021484375E-06",
10300,"813390,265072","05-18-2018 01:57:01,684","960,0031",15,77,"0,797214508056641","4,20033264160156","2,37730264663696","0,00001558397","9,20240020751953","0,00003112395",,,"4,76837158203125E-06",
10301,"813510,265672","05-18-2018 01:59:01,685","1080,0037",15,77,"0,707267761230469","4,20036220550537","2,40236377716064","0,00001558397","9,30766487121582","0,00003112395",,,"7,62939453125E-06",
10302,"813630,266172","05-18-2018 02:01:01,685","1200,0042",15,77,"0,619319915771484","4,20032215118408","2,42446684837341","0,00001558397","9,40050506591797","0,00003112395",,,"-2,288818359375E-05",
10303,"813750,263572","05-18-2018 02:03:01,683","1320,0016",15,77,"0,535390853881836","4,20030784606934","2,44369912147522","0,00001558397","9,48128700256348","0,00003112395",,,"-5,7220458984375E-06",
10304,"813870,266072","05-18-2018 02:05:01,685","1440,0041",15,77,"0,45848274230957","4,20032501220703","2,46024417877197","0,00001558397","9,55078125","0,00003112395",,,"-3,24249267578125E-05",
10305,"813990,265072","05-18-2018 02:07:01,684","1560,0031",15,77,"0,389360427856445","4,20033645629883","2,4743435382843","0,00001558397","9,61000347137451","0,00003112395",,,"2,76565551757813E-05",
10306,"814110,262072","05-18-2018 02:09:01,681","1680,0001",15,77,"0,328872680664063","4,20034122467041","2,48628234863281","0,00001558397","9,6601505279541","0,00003112395",,,"5,7220458984375E-06",
10307,"814230,263372","05-18-2018 02:11:01,683","1800,0014",15,77,"0,27631950378418","4,20027160644531","2,4963481426239","0,00001558397","9,70243072509766","0,00003112395",,,"-6,866455078125E-05",
10308,"814230,265872","05-18-2018 02:11:01,685","1800,0039",15,77,"0,276313781738281","4,20027732849121","2,4963481426239","0,00001558397","9,70243072509766","0,00003112395",,,"-6,86643163582715E-05",
10309,"814830,340384","05-18-2018 02:21:01,739","600,001",16,77,0,"4,16261100769043","2,4963481426239","0,00001558397","9,70243072509766","0,00003112395",,,"-1,23977661132813E-05",
10310,"814830,343184","05-18-2018 02:21:01,742","600,0038",16,77,0,"4,16261386871338","2,4963481426239","0,00001558397","9,70243072509766","0,00003112395",,,"-1,24013902707084E-05",
10311,"814950,456436","05-18-2018 02:23:01,838","120,004",17,77,"-2,99996566772461","3,87515163421631","2,4963481426239","0,1000063","9,70243072509766","0,3894318",,,"-0,0001678466796875",
10312,"815070,453136","05-18-2018 02:25:01,834","240,0007",17,77,"-2,99988174438477","3,85760974884033","2,4963481426239","0,1999928","9,70243072509766","0,7759687",,,"-0,000117301940917969",
10313,"815190,454436","05-18-2018 02:27:01,836","360,002",17,77,"-2,99983310699463","3,84007740020752","2,4963481426239","0,299985","9,70243072509766","1,160859",,,"-0,000165939331054688",
10314,"815310,453336","05-18-2018 02:29:01,835","480,0009",17,77,"-2,99987506866455","3,81597995758057","2,4963481426239","0,3999725","9,70243072509766","1,543686",,,"-0,000260353088378906",
10315,"815430,453936","05-18-2018 02:31:01,835","600,0015",17,77,"-2,99980545043945","3,78361129760742","2,4963481426239","0,4999626","9,70243072509766","1,923688",,,"-0,000258445739746094",
10316,"815550,452936","05-18-2018 02:33:01,834","720,0005",17,77,"-3,00016593933105","3,74682235717773","2,4963481426239","0,599964","9,70243072509766","2,300227",,,"-0,000304222106933594",
10317,"815670,454636","05-18-2018 02:35:01,836","840,0022",17,77,"-2,99997425079346","3,71136951446533","2,4963481426239","0,6999613","9,70243072509766","2,673098",,,"-0,0002899169921875",
10318,"815790,456036","05-18-2018 02:37:01,837","960,0036",17,77,"-3,00015544891357","3,67969799041748","2,4963481426239","0,7999568","9,70243072509766","3,042603",,,"-0,000245094299316406",
10319,"815910,454036","05-18-2018 02:39:01,835","1080,0016",17,77,"-3,00003337860107","3,65011787414551","2,4963481426239","0,8999593","9,70243072509766","3,409097",,,"-0,000233650207519531",
10320,"816030,453736","05-18-2018 02:41:01,835","1200,0013",17,77,"-3,00015258789063","3,61932468414307","2,4963481426239","0,9999554","9,70243072509766","3,772573",,,"-0,00026702880859375",
10321,"816150,454736","05-18-2018 02:43:01,836","1320,0023",17,77,"-3,00012111663818","3,58518123626709","2,4963481426239","1,099955","9,70243072509766","4,132826",,,"-0,000317573547363281",
10322,"816270,453336","05-18-2018 02:45:01,835","1440,0009",17,77,"-3,00014209747314","3,5476770401001","2,4963481426239","1,199955","9,70243072509766","4,489492",,,"-0,000316619873046875",
10323,"816390,454636","05-18-2018 02:47:01,836","1560,0022",17,77,"-3,0001106262207","3,50801658630371","2,4963481426239","1,299944","9,70243072509766","4,842244",,,"-0,000346183776855469",
10324,"816510,454036","05-18-2018 02:49:01,835","1680,0016",17,77,"-3,00013446807861","3,46932411193848","2,4963481426239","1,399945","9,70243072509766","5,191092",,,"-0,000299453735351563",
10325,"816630,455136","05-18-2018 02:51:01,836","1800,0027",17,77,"-3,00017833709717","3,43465423583984","2,4963481426239","1,499944","9,70243072509766","5,536248",,,"-0,000246047973632813",
10326,"816750,453436","05-18-2018 02:53:01,835","1920,001",17,77,"-3,00013828277588","3,4043436050415","2,4963481426239","1,599938","9,70243072509766","5,878145",,,"-0,000195503234863281",
10327,"816870,453936","05-18-2018 02:55:01,835","2040,0015",17,77,"-3,00008964538574","3,37685489654541","2,4963481426239","1,699945","9,70243072509766","6,217213",,,"-0,000201225280761719",
10328,"816990,452936","05-18-2018 02:57:01,834","2160,0005",17,77,"-3,00010204315186","3,34992599487305","2,4963481426239","1,79994","9,70243072509766","6,553539",,,"-0,000186920166015625",
10329,"817110,455336","05-18-2018 02:59:01,837","2280,0029",17,77,"-3,00015735626221","3,32076835632324","2,4963481426239","1,899937","9,70243072509766","6,887094",,,"-0,000268936157226563",
10330,"817230,452636","05-18-2018 03:01:01,834","2400,0002",17,77,"-3,0001745223999","3,28858757019043","2,4963481426239","1,999939","9,70243072509766","7,217579",,,"-0,000287055969238281",
10331,"817350,453936","05-18-2018 03:03:01,835","2520,0015",17,77,"-3,00013637542725","3,25416088104248","2,4963481426239","2,099936","9,70243072509766","7,544773",,,"-0,000333786010742188",
10332,"817470,454636","05-18-2018 03:05:01,836","2640,0022",17,77,"-3,00014019012451","3,20810699462891","2,4963481426239","2,199936","9,70243072509766","7,868015",,,"-0,000507354736328125",
10333,"817590,455236","05-18-2018 03:07:01,836","2760,0028",17,77,"-3,0001974105835","3,11961936950684","2,4963481426239","2,299932","9,70243072509766","8,185159",,,"-0,00120353698730469",
10334,"817710,453436","05-18-2018 03:09:01,835","2880,001",17,77,"-3,00018692016602","2,92152214050293","2,4963481426239","2,399929","9,70243072509766","8,487982",,,"-0,00205802917480469",
10335,"817824,112736","05-18-2018 03:10:55,494","2993,6603",17,77,"-3,00004100799561","1,99996566772461","2,4963481426239","2,49464","9,70243072509766","8,74135",,,"-5,8975915644755E-05",
10336,"817824,07458","05-18-2018 03:10:55,510","0,0033",18,78,"-3,0000057220459","1,99800205230713",0,0,0,0,,,"-5,86909881219004E-05",
10337,"817944,139116","05-18-2018 03:12:55,534","120,0021",14,78,"1,49990653991699","3,24905681610107","0,0499914288520813","0,00001475024","0,151371970772743","0,00002946698",,,"0,00205230712890625",
10338,"818064,138716","05-18-2018 03:14:55,534","240,0017",14,78,"1,49995994567871","3,41917896270752","0,0999875590205193","0,00001475024","0,318535506725311","0,00002946698",,,"0,00106716156005859",
10339,"818184,138016","05-18-2018 03:16:55,533","360,001",14,78,"1,49996948242188","3,50451946258545","0,149980753660202","0,00001475024","0,491884410381317","0,00002946698",,,"0,000507354736328125",
10340,"818304,138116","05-18-2018 03:18:55,533","480,0011",14,78,"1,49999237060547","3,55271148681641","0,199977084994316","0,00001475024","0,668406188488007","0,00002946698",,,"0,000309944152832031",
10341,"818424,138916","05-18-2018 03:20:55,534","600,0019",14,78,"1,50000953674316","3,57308197021484","0,249974429607391","0,00001475024","0,846582055091858","0,00002946698",,,"0,000131607055664063",
10342,"818544,137116","05-18-2018 03:22:55,532","720,0001",14,78,"1,4999828338623","3,59028053283691","0,299969494342804","0,00001475024","1,02565371990204","0,00002946698",,,"0,000191688537597656",
10343,"818664,137616","05-18-2018 03:24:55,533","840,0006",14,78,"1,4999828338623","3,60687446594238","0,349961042404175","0,00001475024","1,20555305480957","0,00002946698",,,"0,000153541564941406",
10344,"818784,138316","05-18-2018 03:26:55,533","960,0013",14,78,"1,49998474121094","3,6240930557251","0,399959295988083","0,00001475024","1,38631272315979","0,00002946698",,,"0,000207901000976563",
10345,"818904,138216","05-18-2018 03:28:55,533","1080,0012",14,78,"1,50000190734863","3,6444673538208","0,449957937002182","0,00001475024","1,56800615787506","0,00002946698",,,"0,000184059143066406",
10346,"819024,138816","05-18-2018 03:30:55,534","1200,0018",14,78,"1,50001525878906","3,66708374023438","0,499950468540192","0,00001475024","1,75076997280121","0,00002946698",,,"0,0001983642578125",
10347,"819144,141016","05-18-2018 03:32:55,536","1320,004",14,78,"1,49998664855957","3,68857192993164","0,549952507019043","0,00001475024","1,93466913700104","0,00002946698",,,"0,000197410583496094",
10348,"819264,139916","05-18-2018 03:34:55,535","1440,0029",14,78,"1,49997901916504","3,70837116241455","0,599947214126587","0,00001475024","2,11958980560303","0,00002946698",,,"0,000161170959472656",
10349,"819384,140516","05-18-2018 03:36:55,536","1560,0035",14,78,"1,4999828338623","3,72447681427002","0,649946928024292","0,00001475024","2,30542087554932","0,00002946698",,,"8,20159912109375E-05",
10350,"819504,138616","05-18-2018 03:38:55,534","1680,0016",14,78,"1,49999237060547","3,73745059967041","0,699942052364349","0,00001475024","2,4919650554657","0,00002946698",,,"8,48770141601563E-05",
10351,"819624,137716","05-18-2018 03:40:55,533","1800,0007",14,78,"1,50004005432129","3,7487096786499","0,749936640262604","0,00001475024","2,67909955978394","0,00002946698",,,"0,000108718872070313",
10352,"819744,137516","05-18-2018 03:42:55,533","1920,0005",14,78,"1,49998092651367","3,76011085510254","0,799936950206757","0,00001475024","2,86681771278381","0,00002946698",,,"0,000101089477539063",
10353,"819864,137216","05-18-2018 03:44:55,532","2040,0002",14,78,"1,49998092651367","3,77223300933838","0,849932730197907","0,00001475024","3,05510640144348","0,00002946698",,,"0,000109672546386719",
10354,"819984,138616","05-18-2018 03:46:55,534","2160,0016",14,78,"1,4999828338623","3,78534603118897","0,899930238723755","0,00001475024","3,24403214454651","0,00002946698",,,"0,000121116638183594",
10355,"820104,139516","05-18-2018 03:48:55,535","2280,0025",14,78,"1,5000171661377","3,79967212677002","0,949927926063538","0,00001475024","3,43364429473877","0,00002946698",,,"0,000113487243652344",
10356,"820224,140516","05-18-2018 03:50:55,536","2400,0035",14,78,"1,49999618530273","3,81548023223877","0,999927282333374","0,00001475024","3,62401461601257","0,00002946698",,,"0,000154495239257813",
10357,"820344,140016","05-18-2018 03:52:55,535","2520,003",14,78,"1,50000953674316","3,83272457122803","1,04992008209229","0,00001475024","3,81518507003784","0,00002946698",,,"0,000179290771484375",
10358,"820464,139616","05-18-2018 03:54:55,535","2640,0026",14,78,"1,49999046325684","3,85126209259033","1,09991765022278","0,00001475024","4,00726890563965","0,00002946698",,,"0,000202178955078125",
10359,"820584,139216","05-18-2018 03:56:55,534","2760,0022",14,78,"1,5000114440918","3,8707160949707","1,14991247653961","0,00001475024","4,20029401779175","0,00002946698",,,"0,000173568725585938",
10360,"820704,138916","05-18-2018 03:58:55,534","2880,0019",14,78,"1,50002479553223","3,89061546325684","1,19990909099579","0,00001475024","4,3943133354187","0,00002946698",,,"0,000120162963867188",
10361,"820824,137216","05-18-2018 04:00:55,532","3000,0002",14,78,"1,50001525878906","3,9104061126709","1,24990582466125","0,00001475024","4,58932781219482","0,00002946698",,,"0,000148773193359375",
10362,"820944,137916","05-18-2018 04:02:55,533","3120,0009",14,78,"1,50000953674316","3,92962169647217","1,29990327358246","0,00001475024","4,78532314300537","0,00002946698",,,"0,000136375427246094",
10363,"821064,139216","05-18-2018 04:04:55,534","3240,0022",14,78,"1,50001907348633","3,94779586791992","1,34990179538727","0,00001475024","4,9822564125061","0,00002946698",,,"0,000138282775878906",
10364,"821184,137416","05-18-2018 04:06:55,533","3360,0004",14,78,"1,49997901916504","3,96500110626221","1,39989805221558","0,00001475024","5,18006563186646","0,00002946698",,,"0,000117301940917969",
10365,"821304,140316","05-18-2018 04:08:55,535","3480,0033",14,78,"1,50003051757813","3,98152446746826","1,44989573955536","0,00001475024","5,37872171401978","0,00002946698",,,"0,000158309936523438",
10366,"821424,139516","05-18-2018 04:10:55,535","3600,0025",14,78,"1,50004959106445","3,99747848510742","1,49989521503448","0,00001475024","5,57819652557373","0,00002946698",,,"0,000139236450195313",
10367,"821544,137616","05-18-2018 04:12:55,533","3720,0006",14,78,"1,49997520446777","4,01271629333496","1,54988849163055","0,00001475024","5,7784276008606","0,00002946698",,,"0,000123023986816406",
10368,"821664,137316","05-18-2018 04:14:55,532","3840,0003",14,78,"1,50000762939453","4,02753734588623","1,5998877286911","0,00001475024","5,97943019866943","0,00002946698",,,"0,000149726867675781",
10369,"821784,139816","05-18-2018 04:16:55,535","3960,0028",14,78,"1,50000381469727","4,04242420196533","1,64988601207733","0,00001475024","6,18117046356201","0,00002946698",,,"0,000133514404296875",
10370,"821904,140416","05-18-2018 04:18:55,536","4080,0034",14,78,"1,50000190734863","4,05810070037842","1,69988334178925","0,00001475024","6,38366985321045","0,00002946698",,,"0,000118255615234375",
10371,"822024,138416","05-18-2018 04:20:55,534","4200,0014",14,78,"1,5","4,07494926452637","1,74988114833832","0,00001475024","6,58698225021362","0,00002946698",,,"0,000133514404296875",
10372,"822144,139816","05-18-2018 04:22:55,535","4320,0028",14,78,"1,50001525878906","4,09316349029541","1,79987978935242","0,00001475024","6,79117345809937","0,00002946698",,,"0,000177383422851563",
10373,"822264,137616","05-18-2018 04:24:55,533","4440,0006",14,78,"1,50004768371582","4,11275100708008","1,84987258911133","0,00001475024","6,99628639221191","0,00002946698",,,"0,000158309936523438",
10374,"822384,138616","05-18-2018 04:26:55,534","4560,0016",14,78,"1,50001525878906","4,13332939147949","1,89987373352051","0,00001475024","7,20244073867798","0,00002946698",,,"0,00020599365234375",
10375,"822504,138716","05-18-2018 04:28:55,534","4680,0017",14,78,"1,50000381469727","4,1541051864624","1,94986879825592","0,00001475024","7,40960741043091","0,00002946698",,,"0,000197410583496094",
10376,"822624,140816","05-18-2018 04:30:55,536","4800,0038",14,78,"1,5","4,17411041259766","1,9998664855957","0,00001475024","7,61780786514282","0,00002946698",,,"0,000186920166015625",
10377,"822744,137216","05-18-2018 04:32:55,532","4920,0002",14,78,"1,50001907348633","4,19196319580078","2,04986500740051","0,00001475024","7,82696533203125","0,00002946698",,,"0,000150680541992188",
10378,"822808,505116","05-18-2018 04:33:59,900","4984,3681",14,78,"1,50006294250488","4,20000267028809","2,07668280601501","0,00001475024","7,93949508666992","0,00002946698",,,"0,000108733969071654",
10379,"822928,479996","05-18-2018 04:35:59,925","120,0027",15,78,"1,3665714263916","4,2003812789917","2,12428903579712","0,00001475024","8,13945770263672","0,00002946698",,,"0,000030517578125",
10380,"823048,478396","05-18-2018 04:37:59,923","240,0011",15,78,"1,27922058105469","4,200364112854","2,16831183433533","0,00001475024","8,32436847686768","0,00002946698",,,"-1,04904174804688E-05",
10381,"823168,479996","05-18-2018 04:39:59,925","360,0027",15,78,"1,20333290100098","4,20035839080811","2,20966601371765","0,00001475024","8,49807071685791","0,00002946698",,,"-6,58035278320313E-05",
10382,"823288,481296","05-18-2018 04:41:59,926","480,004",15,78,"1,12812042236328","4,2002649307251","2,24852561950684","0,00001475024","8,66129398345947","0,00002946698",,,"3,52859497070313E-05",
10383,"823408,477696","05-18-2018 04:43:59,923","600,0004",15,78,"1,05098724365234","4,20032787322998","2,28485608100891","0,00001475024","8,81389427185059","0,00002946698",,,"1,33514404296875E-05",
10384,"823528,478996","05-18-2018 04:45:59,924","720,0017",15,78,"0,970439910888672","4,2003345489502","2,31855273246765","0,00001475024","8,95543098449707","0,00002946698",,,"-2,19345092773438E-05",
10385,"823648,478896","05-18-2018 04:47:59,924","840,0016",15,78,"0,885025024414063","4,20034313201904","2,34947061538696","0,00001475024","9,08529663085938","0,00002946698",,,"4,00543212890625E-05",
10386,"823768,477996","05-18-2018 04:49:59,923","960,0007",15,78,"0,796073913574219","4,20032787322998","2,37750101089478","0,00001475024","9,20303440093994","0,00002946698",,,"2,57492065429688E-05",
10387,"823888,477596","05-18-2018 04:51:59,923","1080,0003",15,78,"0,707191467285156","4,20037078857422","2,40255808830261","0,00001475024","9,30828285217285","0,00002946698",,,"3,14712524414063E-05",
10388,"824008,480596","05-18-2018 04:53:59,926","1200,0033",15,78,"0,619457244873047","4,20031833648682","2,42465114593506","0,00001475024","9,40108108520508","0,00002946698",,,"-0,000030517578125",
10389,"824128,478196","05-18-2018 04:55:59,923","1320,0009",15,78,"0,535139083862305","4,20029926300049","2,44387006759644","0,00001475024","9,48180675506592","0,00002946698",,,"-4,86373901367188E-05",
10390,"824248,478896","05-18-2018 04:57:59,924","1440,0016",15,78,"0,457736968994141","4,20034122467041","2,46040010452271","0,00001475024","9,55123901367188","0,00002946698",,,"-1,33514404296875E-05",
10391,"824368,478396","05-18-2018 04:59:59,923","1560,0011",15,78,"0,388589859008789","4,20036315917969","2,47448372840881","0,00001475024","9,61039447784424","0,00002946698",,,"-3,71932983398438E-05",
10392,"824488,477496","05-18-2018 05:01:59,923","1680,0002",15,78,"0,327791213989258","4,20033073425293","2,48639678955078","0,00001475024","9,66043376922607","0,00002946698",,,"-1,33514404296875E-05",
10393,"824608,478096","05-18-2018 05:03:59,923","1800,0008",15,78,"0,276229858398438","4,20038032531738","2,49643182754517","0,00001475024","9,70258331298828","0,00002946698",,,"0,0000457763671875",
10394,"824608,480296","05-18-2018 05:03:59,925","1800,003",15,78,"0,276229858398438","4,20038032531738","2,49643182754517","0,00001475024","9,70258331298828","0,00002946698",,,"4,57760525056571E-05",
10395,"825208,556608","05-18-2018 05:13:59,982","600,0018",16,78,0,"4,16286182403564","2,49643182754517","0,00001475024","9,70258331298828","0,00002946698",,,"-4,00543212890625E-05",
10396,"825208,557008","05-18-2018 05:13:59,982","600,0022",16,78,0,"4,16286182403564","2,49643182754517","0,00001475024","9,70258331298828","0,00002946698",,,"-4,0054804106245E-05",
10397,"825328,606424","05-18-2018 05:16:00,075","120,004",17,78,"-3,00001811981201","3,8757791519165","2,49643182754517","0,1000019","9,70258331298828","0,389487",,,"-0,000185012817382813",
10398,"825448,604024","05-18-2018 05:18:00,073","240,0016",17,78,"-2,99993419647217","3,8581714630127","2,49643182754517","0,2000012","9,70258331298828","0,7761323",,,"-0,000141143798828125",
10399,"825568,603524","05-18-2018 05:20:00,073","360,0011",17,78,"-2,99994277954102","3,84065532684326","2,49643182754517","0,2999932","9,70258331298828","1,161077",,,"-0,000139236450195313",
10400,"825688,603324","05-18-2018 05:22:00,072","480,0009",17,78,"-2,99990272521973","3,81655597686768","2,49643182754517","0,399982","9,70258331298828","1,543965",,,"-0,000267982482910156",
10401,"825808,602524","05-18-2018 05:24:00,072","600,0001",17,78,"-2,99987506866455","3,78416728973389","2,49643182754517","0,4999708","9,70258331298828","1,924015",,,"-0,000308036804199219",
10402,"825928,603024","05-18-2018 05:26:00,072","720,0006",17,78,"-2,99985408782959","3,74735927581787","2,49643182754517","0,5999628","9,70258331298828","2,300573",,,"-0,000342369079589844",
10403,"826048,603024","05-18-2018 05:28:00,072","840,0006",17,78,"-2,99990463256836","3,71188259124756","2,49643182754517","0,6999531","9,70258331298828","2,673474",,,"-0,000321388244628906",
10404,"826168,606024","05-18-2018 05:30:00,075","960,0036",17,78,"-2,99986267089844","3,68021392822266","2,49643182754517","0,7999411","9,70258331298828","3,043005",,,"-0,000240325927734375",
10405,"826288,603124","05-18-2018 05:32:00,072","1080,0007",17,78,"-2,99985408782959","3,65061092376709","2,49643182754517","0,8999268","9,70258331298828","3,40949",,,"-0,000263214111328125",
10406,"826408,605324","05-18-2018 05:34:00,074","1200,0029",17,78,"-2,99988746643066","3,61979007720947","2,49643182754517","0,9999181","9,70258331298828","3,773002",,,"-0,00034332275390625",
10407,"826528,602824","05-18-2018 05:36:00,072","1320,0004",17,78,"-2,99986457824707","3,58574104309082","2,49643182754517","1,099893","9,70258331298828","4,133216",,,"-0,000283241271972656",
10408,"826648,604124","05-18-2018 05:38:00,073","1440,0017",17,78,"-2,99992179870605","3,54813480377197","2,49643182754517","1,199882","9,70258331298828","4,489895",,,"-0,000349044799804688",
10409,"826768,604724","05-18-2018 05:40:00,074","1560,0023",17,78,"-2,99987506866455","3,50858020782471","2,49643182754517","1,299875","9,70258331298828","4,842715",,,"-0,000353813171386719",
10410,"826888,605424","05-18-2018 05:42:00,074","1680,003",17,78,"-2,9998836517334","3,46982479095459","2,49643182754517","1,399862","9,70258331298828","5,191565",,,"-0,000334739685058594",
10411,"827008,602724","05-18-2018 05:44:00,072","1800,0003",17,78,"-2,99989032745361","3,43508052825928","2,49643182754517","1,499848","9,70258331298828","5,536724",,,"-0,000257492065429688",
10412,"827128,605224","05-18-2018 05:46:00,074","1920,0028",17,78,"-2,99982929229736","3,40482139587402","2,49643182754517","1,599839","9,70258331298828","5,878655",,,"-0,000269889831542969",
10413,"827248,606624","05-18-2018 05:48:00,076","2040,0042",17,78,"-2,99993228912354","3,37729549407959","2,49643182754517","1,699829","9,70258331298828","6,217712",,,"-0,000232696533203125",
10414,"827368,604524","05-18-2018 05:50:00,074","2160,0021",17,78,"-3,00014877319336","3,35029792785645","2,49643182754517","1,799827","9,70258331298828","6,554093",,,"-0,000225067138671875",
10415,"827488,605024","05-18-2018 05:52:00,074","2280,0026",17,78,"-3,00010681152344","3,32124805450439","2,49643182754517","1,899827","9,70258331298828","6,887699",,,"-0,0002288818359375",
10416,"827608,605024","05-18-2018 05:54:00,074","2400,0026",17,78,"-3,00013446807861","3,28903102874756","2,49643182754517","1,999827","9,70258331298828","7,21822",,,"-0,00023651123046875",
10417,"827728,604124","05-18-2018 05:56:00,073","2520,0017",17,78,"-3,00011539459229","3,25463390350342","2,49643182754517","2,099818","9,70258331298828","7,54544",,,"-0,000322341918945313",
10418,"827848,604124","05-18-2018 05:58:00,073","2640,0017",17,78,"-3,00013446807861","3,20864677429199","2,49643182754517","2,199815","9,70258331298828","7,868722",,,"-0,000472068786621094",
10419,"827968,604324","05-18-2018 06:00:00,073","2760,0019",17,78,"-3,00008773803711","3,12036895751953","2,49643182754517","2,299812","9,70258331298828","8,185931",,,"-0,001220703125",
10420,"828088,606424","05-18-2018 06:02:00,075","2880,004",17,78,"-3,00006484985352","2,92253112792969","2,49643182754517","2,399816","9,70258331298828","8,488868",,,"-0,00203418731689453",
10421,"828202,544524","05-18-2018 06:03:54,014","2993,9421",17,78,"-3,00010204315186","1,99968528747559","2,49643182754517","2,494766","9,70258331298828","8,742962",,,"-2,14623806316381E-05",
10422,"828202,617484","05-18-2018 06:03:54,030","0,0031",18,79,"-3,00023937225342","1,99771213531494",0,0,0,0,,,"-2,11797394520835E-05",
10423,"828322,615584","05-18-2018 06:05:54,053","120,0011",14,79,"1,49992370605469","3,24892330169678","0,0499914847314358","0,00002025265","0,151362538337708","0,00004045152",,,"0,00209903717041016",
10424,"828442,616284","05-18-2018 06:07:54,053","240,0018",14,79,"1,49995040893555","3,41910076141357","0,0999881476163864","0,00002025265","0,31852200627327","0,00004045152",,,"0,00105762481689453",
10425,"828562,616884","05-18-2018 06:09:54,054","360,0024",14,79,"1,49994087219238","3,50439929962158","0,149983555078506","0,00002025265","0,491873741149902","0,00004045152",,,"0,000487327575683594",
10426,"828682,617384","05-18-2018 06:11:54,054","480,0029",14,79,"1,49996376037598","3,55257225036621","0,199977174401283","0,00002025265","0,668381214141846","0,00004045152",,,"0,000269889831542969",
10427,"828802,617084","05-18-2018 06:13:54,054","600,0026",14,79,"1,49996948242188","3,57296085357666","0,249972924590111","0,00002025265","0,846544682979584","0,00004045152",,,"0,000161170959472656",
10428,"828922,614584","05-18-2018 06:15:54,052","720,0001",14,79,"1,49996376037598","3,59013938903809","0,299971431493759","0,00002025265","1,02562165260315","0,00004045152",,,"0,000117301940917969",
10429,"829042,615284","05-18-2018 06:17:54,052","840,0008",14,79,"1,5000057220459","3,6067361831665","0,349965751171112","0,00002025265","1,20552444458008","0,00004045152",,,"0,000123023986816406",
10430,"829162,616684","05-18-2018 06:19:54,054","960,0022",14,79,"1,49997901916504","3,6239538192749","0,399961590766907","0,00002025265","1,38626945018768","0,00004045152",,,"0,000185012817382813",
