Repository: HADatAc/arrowhead

File: DA/DA-BATTERY_ARCHIVE-180507_NMC_1_Grp_5_35C_5.csv (part 51 of 89)
Data_Point,Test_Time(s),Date_Time,Step_Time(s),Step_Index,Cycle_Index,Current(A),Voltage(V),Charge_Capacity(Ah),Discharge_Capacity(Ah),Charge_Energy(Wh),Discharge_Energy(Wh),ACR(Ohm),Internal Resistance(Ohm),dV/dt(V/s),dI/dt(A/s)
10635,"853943,92674","05-18-2018 13:12:55,370","4986,3232",14,81,"1,49999046325684","4,20001125335693","2,07752156257629","0,0000229151","7,94235801696777","0,0000457701",,,"6,66485479983326E-05",
10636,"854063,979936","05-18-2018 13:14:55,397","120,0042",15,81,"1,36848258972168","4,20042037963867","2,12517738342285","0,0000229151","8,14253425598145","0,0000457701",,,"-1,81198120117188E-05",
10637,"854183,977536","05-18-2018 13:16:55,395","240,0018",15,81,"1,28056526184082","4,20046234130859","2,169264793396","0,0000229151","8,32772064208984","0,0000457701",,,"2,86102294921875E-06",
10638,"854303,976636","05-18-2018 13:18:55,394","360,0009",15,81,"1,20407104492188","4,20044708251953","2,21065998077393","0,0000229151","8,50159931182861","0,0000457701",,,"4,76837158203125E-06",
10639,"854423,976236","05-18-2018 13:20:55,393","480,0005",15,81,"1,12842559814453","4,20045375823975","2,24953436851501","0,0000229151","8,66488933563232","0,0000457701",,,"3,33786010742188E-05",
10640,"854543,978336","05-18-2018 13:22:55,395","600,0026",15,81,"1,05005836486816","4,20043087005615","2,28585433959961","0,0000229151","8,81744861602783","0,0000457701",,,"1,23977661132813E-05",
10641,"854663,979336","05-18-2018 13:24:55,396","720,0036",15,81,"0,967947006225586","4,20046234130859","2,31949830055237","0,0000229151","8,95876693725586","0,0000457701",,,"0,000030517578125",
10642,"854783,977236","05-18-2018 13:26:55,394","840,0015",15,81,"0,881801605224609","4,20043659210205","2,35033369064331","0,0000229151","9,08828926086426","0,0000457701",,,"2,76565551757813E-05",
10643,"854903,977636","05-18-2018 13:28:55,395","960,0019",15,81,"0,792520523071289","4,20044898986816","2,37824058532715","0,0000229151","9,20551109313965","0,0000457701",,,"-3,814697265625E-05",
10644,"855023,976936","05-18-2018 13:30:55,394","1080,0012",15,81,"0,702093124389648","4,20043087005615","2,40315079689026","0,0000229151","9,31014537811279","0,0000457701",,,"-1,62124633789063E-05",
10645,"855143,976636","05-18-2018 13:32:55,394","1200,0009",15,81,"0,613731384277344","4,20043468475342","2,42507243156433","0,0000229151","9,40222644805908","0,0000457701",,,"-2,86102294921875E-05",
10646,"855263,979936","05-18-2018 13:34:55,397","1320,0042",15,81,"0,529661178588867","4,20040798187256","2,4441180229187","0,0000229151","9,48222541809082","0,0000457701",,,"7,62939453125E-06",
10647,"855383,977836","05-18-2018 13:36:55,395","1440,0021",15,81,"0,452873229980469","4,20041370391846","2,46047401428223","0,0000229151","9,55092811584473","0,0000457701",,,"1,71661376953125E-05",
10648,"855503,977136","05-18-2018 13:38:55,394","1560,0014",15,81,"0,383949279785156","4,20044708251953","2,47439312934876","0,0000229151","9,60939407348633","0,0000457701",,,"1,62124633789063E-05",
10649,"855623,977536","05-18-2018 13:40:55,395","1680,0018",15,81,"0,323671340942383","4,20043277740479","2,48616051673889","0,0000229151","9,65882205963135","0,0000457701",,,"2,76565551757813E-05",
10650,"855743,977436","05-18-2018 13:42:55,394","1800,0017",15,81,"0,272426605224609","4,20041561126709","2,49607086181641","0,0000229151","9,70044994354248","0,0000457701",,,"2,6702880859375E-05",
10651,"855743,985936","05-18-2018 13:42:55,403","1800,0102",15,81,"0,272415161132813","4,20040798187256","2,49607157707214","0,0000229151","9,70045280456543","0,0000457701",,,"2,67023945364565E-05",
10652,"856344,053048","05-18-2018 13:52:55,457","600,0001",16,81,0,"4,16321563720703","2,49607157707214","0,0000229151","9,70045280456543","0,0000457701",,,"-7,62939453125E-06",
10653,"856344,058248","05-18-2018 13:52:55,463","600,0053",16,81,0,"4,16321086883545","2,49607157707214","0,0000229151","9,70045280456543","0,0000457701",,,"-7,63748779561145E-06",
10654,"856464,101364","05-18-2018 13:54:55,555","120,0007",17,81,"-3,00006484985352","3,87636661529541","2,49607157707214","0,1000152","9,70045280456543","0,3895877",,,"-0,000194549560546875",
10655,"856584,102264","05-18-2018 13:56:55,556","240,0016",17,81,"-3,00008773803711","3,85881519317627","2,49607157707214","0,200009","9,70045280456543","0,7762734",,,"-0,0001068115234375",
10656,"856704,104364","05-18-2018 13:58:55,558","360,0037",17,81,"-3,00004386901855","3,8412618637085","2,49607157707214","0,2999962","9,70045280456543","1,161264",,,"-0,000169754028320313",
10657,"856824,103464","05-18-2018 14:00:55,557","480,0028",17,81,"-2,99997806549072","3,8171501159668","2,49607157707214","0,3999911","9,70045280456543","1,544237",,,"-0,000224113464355469",
10658,"856944,102464","05-18-2018 14:02:55,556","600,0018",17,81,"-2,99994659423828","3,78485679626465","2,49607157707214","0,4999754","9,70045280456543","1,924338",,,"-0,000331878662109375",
10659,"857064,101164","05-18-2018 14:04:55,555","720,0005",17,81,"-2,99992370605469","3,74822044372559","2,49607157707214","0,5999661","9,70045280456543","2,300968",,,"-0,00029754638671875",
10660,"857184,101764","05-18-2018 14:06:55,556","840,0011",17,81,"-2,99988746643066","3,71278667449951","2,49607157707214","0,6999546","9,70045280456543","2,673946",,,"-0,000315666198730469",
10661,"857304,101564","05-18-2018 14:08:55,556","960,0009",17,81,"-2,99987125396729","3,68109893798828","2,49607157707214","0,7999439","9,70045280456543","3,043572",,,"-0,000218391418457031",
10662,"857424,101464","05-18-2018 14:10:55,555","1080,0008",17,81,"-2,99983978271484","3,6515531539917","2,49607157707214","0,8999352","9,70045280456543","3,410169",,,"-0,000224113464355469",
10663,"857544,102864","05-18-2018 14:12:55,557","1200,0022",17,81,"-3,00009632110596","3,62075328826904","2,49607157707214","0,9999277","9,70045280456543","3,77378",,,"-0,000318527221679688",
10664,"857664,101064","05-18-2018 14:14:55,555","1320,0004",17,81,"-3,00019264221191","3,58670139312744","2,49607157707214","1,099918","9,70045280456543","4,134148",,,"-0,000316619873046875",
10665,"857784,103264","05-18-2018 14:16:55,557","1440,0026",17,81,"-3,00013637542725","3,5491247177124","2,49607157707214","1,199925","9,70045280456543","4,490988",,,"-0,000353813171386719",
10666,"857904,103364","05-18-2018 14:18:55,557","1560,0027",17,81,"-3,00016784667969","3,50958061218262","2,49607157707214","1,299924","9,70045280456543","4,843928",,,"-0,00034332275390625",
10667,"858024,105164","05-18-2018 14:20:55,559","1680,0045",17,81,"-3,0001802444458","3,47084331512451","2,49607157707214","1,399923","9,70045280456543","5,192921",,,"-0,000308990478515625",
10668,"858144,103764","05-18-2018 14:22:55,558","1800,0031",17,81,"-3,00017642974854","3,43605709075928","2,49607157707214","1,499913","9,70045280456543","5,538193",,,"-0,0002899169921875",
10669,"858264,103164","05-18-2018 14:24:55,557","1920,0025",17,81,"-3,00011920928955","3,40580177307129","2,49607157707214","1,599918","9,70045280456543","5,88027",,,"-0,000270843505859375",
10670,"858384,103164","05-18-2018 14:26:55,557","2040,0025",17,81,"-3,00012111663818","3,37833499908447","2,49607157707214","1,699913","9,70045280456543","6,219444",,,"-0,000227928161621094",
10671,"858504,101164","05-18-2018 14:28:55,555","2160,0005",17,81,"-3,00011253356934","3,35138702392578","2,49607157707214","1,799915","9,70045280456543","6,555942",,,"-0,00022125244140625",
10672,"858624,102664","05-18-2018 14:30:55,557","2280,002",17,81,"-3,0001277923584","3,32229328155518","2,49607157707214","1,899911","9,70045280456543","6,88964",,,"-0,000226974487304688",
10673,"858744,101664","05-18-2018 14:32:55,556","2400,001",17,81,"-3,0001745223999","3,29003810882568","2,49607157707214","1,999909","9,70045280456543","7,220256",,,"-0,00030517578125",
10674,"858864,102064","05-18-2018 14:34:55,556","2520,0014",17,81,"-3,0001974105835","3,25562858581543","2,49607157707214","2,09991","9,70045280456543","7,547604",,,"-0,000301361083984375",
10675,"858984,103064","05-18-2018 14:36:55,557","2640,0024",17,81,"-3,00012969970703","3,2096061706543","2,49607157707214","2,199907","9,70045280456543","7,870986",,,"-0,000466346740722656",
10676,"859104,103664","05-18-2018 14:38:55,558","2760,003",17,81,"-3,00015735626221","3,12108325958252","2,49607157707214","2,299904","9,70045280456543","8,18828",,,"-0,00125026702880859",
10677,"859224,100764","05-18-2018 14:40:55,555","2880,0001",17,81,"-3,00018215179443","2,92274284362793","2,49607157707214","2,3999","9,70045280456543","8,491241",,,"-0,00211429595947266",
10678,"859337,488164","05-18-2018 14:42:48,942","2993,3875",17,81,"-3,00011539459229","1,99973106384277","2,49607157707214","2,494384","9,70045280456543","8,744086",,,"-0,000106118201064708",
10679,"859337,591636","05-18-2018 14:42:48,958","0,0033",18,82,"-2,99988555908203","1,99778652191162",0,0,0,0,,,"-0,000105831286648413",
10680,"859457,590436","05-18-2018 14:44:48,982","120,0019",14,82,"1,49994850158691","3,24840068817139","0,0499931946396828","0,00002025034","0,151337176561356","0,00004044803",,,"0,00201988220214844",
10681,"859577,588836","05-18-2018 14:46:48,980","240,0003",14,82,"1,49998092651367","3,41864776611328","0,0999889448285103","0,00002025034","0,318470656871796","0,00004044803",,,"0,00102901458740234",
10682,"859697,591036","05-18-2018 14:48:48,983","360,0025",14,82,"1,49999237060547","3,50405311584473","0,149985462427139","0,00002025034","0,491805732250214","0,00004044803",,,"0,000517845153808594",
10683,"859817,589836","05-18-2018 14:50:48,982","480,0013",14,82,"1,4999828338623","3,55219841003418","0,199985757470131","0,00002025034","0,668318331241608","0,00004044803",,,"0,000268936157226563",
10684,"859937,590436","05-18-2018 14:52:48,982","600,0019",14,82,"1,4999828338623","3,57257747650147","0,249979332089424","0,00002025034","0,846454441547394","0,00004044803",,,"0,000156402587890625",
10685,"860057,591036","05-18-2018 14:54:48,983","720,0025",14,82,"1,49999046325684","3,58973693847656","0,299976199865341","0,00002025034","1,02550530433655","0,00004044803",,,"0,000152587890625",
10686,"860177,590136","05-18-2018 14:56:48,982","840,0016",14,82,"1,49999237060547","3,60632801055908","0,349971860647202","0,00002025034","1,2053918838501","0,00004044803",,,"0,000112533569335938",
10687,"860297,590136","05-18-2018 14:58:48,982","960,0016",14,82,"1,50004005432129","3,62355899810791","0,399964511394501","0,00002025034","1,38610434532166","0,00004044803",,,"0,000159263610839844",
10688,"860417,589036","05-18-2018 15:00:48,981","1080,0005",14,82,"1,50002670288086","3,64397525787354","0,449965119361877","0,00002025034","1,56777822971344","0,00004044803",,,"0,000139236450195313",
10689,"860537,591236","05-18-2018 15:02:48,983","1200,0027",14,82,"1,49995040893555","3,66652393341064","0,499963134527206","0,00002025034","1,75053632259369","0,00004044803",,,"0,000165939331054688",
10690,"860657,588536","05-18-2018 15:04:48,980",1320,14,82,"1,4999828338623","3,68801689147949","0,549961149692535","0,00002025034","1,93439495563507","0,00004044803",,,"0,000186920166015625",
10691,"860777,590836","05-18-2018 15:06:48,982","1440,0023",14,82,"1,50002098083496","3,70787143707275","0,599957942962647","0,00002025034","2,11929750442505","0,00004044803",,,"0,000182151794433594",
10692,"860897,592036","05-18-2018 15:08:48,984","1560,0035",14,82,"1,50002670288086","3,72395610809326","0,649953186511993","0,00002025034","2,3050856590271","0,00004044803",,,"0,000146865844726563",
10693,"861017,589336","05-18-2018 15:10:48,981","1680,0008",14,82,"1,49995994567871","3,73691558837891","0,699952781200409","0,00002025034","2,49161958694458","0,00004044803",,,"3,62396240234375E-05",
10694,"861137,589336","05-18-2018 15:12:48,981","1800,0008",14,82,"1,50004196166992","3,74818706512451","0,749948680400848","0,00002025034","2,67873311042786","0,00004044803",,,"0,000124931335449219",
10695,"861257,590236","05-18-2018 15:14:48,982","1920,0017",14,82,"1,49998664855957","3,75961875915527","0,79994523525238","0,00002025034","2,86641263961792","0,00004044803",,,"5,81741333007813E-05",
10696,"861377,591536","05-18-2018 15:16:48,983","2040,003",14,82,"1,49999046325684","3,77176570892334","0,849942147731781","0,00002025034","3,05468225479126","0,00004044803",,,"0,000123023986816406",
10697,"861497,588736","05-18-2018 15:18:48,980","2160,0002",14,82,"1,50002479553223","3,78494167327881","0,89994341135025","0,00002025034","3,24359965324402","0,00004044803",,,"0,000134468078613281",
10698,"861617,593236","05-18-2018 15:20:48,985","2280,0047",14,82,"1,50002288818359","3,79930973052979","0,949938714504242","0,00002025034","3,43318200111389","0,00004044803",,,"0,000117301940917969",
10699,"861737,588536","05-18-2018 15:22:48,980",2400,14,82,"1,50004005432129","3,81511688232422","0,999933063983917","0,00002025034","3,62351441383362","0,00004044803",,,"0,000141143798828125",
10700,"861857,592436","05-18-2018 15:24:48,984","2520,0039",14,82,"1,49999618530273","3,83232593536377","1,04993402957916","0,00002025034","3,81469869613647","0,00004044803",,,"0,000125885009765625",
10701,"861977,588736","05-18-2018 15:26:48,980","2640,0002",14,82,"1,49996376037598","3,85091495513916","1,09993195533752","0,00002025034","4,00676822662354","0,00004044803",,,"0,000138282775878906",
10702,"862097,590136","05-18-2018 15:28:48,982","2760,0016",14,82,"1,50003051757813","3,87043571472168","1,14993011951447","0,00002025034","4,199791431427","0,00004044803",,,"0,000168800354003906",
10703,"862217,590636","05-18-2018 15:30:48,982","2880,0021",14,82,"1,49998474121094","3,89031505584717","1,19992709159851","0,00002025034","4,39379835128784","0,00004044803",,,"0,000157356262207031",
10704,"862337,588836","05-18-2018 15:32:48,980","3000,0003",14,82,"1,50005340576172","3,91016387939453","1,24992108345032","0,00002025034","4,58878946304321","0,00004044803",,,"0,00017547607421875",
10705,"862457,588636","05-18-2018 15:34:48,980","3120,0001",14,82,"1,50004386901855","3,92937755584717","1,29991745948792","0,00002025034","4,78476715087891","0,00004044803",,,"0,000201225280761719",
10706,"862577,591036","05-18-2018 15:36:48,983","3240,0025",14,82,"1,50002098083496","3,94751739501953","1,34991216659546","0,00002025034","4,98167371749878","0,00004044803",,,"0,000125885009765625",
10707,"862697,592136","05-18-2018 15:38:48,984","3360,0036",14,82,"1,50004768371582","3,96476268768311","1,39991104602814","0,00002025034","5,17948007583618","0,00004044803",,,"0,000121116638183594",
10708,"862817,591436","05-18-2018 15:40:48,983","3480,0029",14,82,"1,50001525878906","3,9812126159668","1,44990694522858","0,00002025034","5,37811613082886","0,00004044803",,,"0,000133514404296875",
10709,"862937,590336","05-18-2018 15:42:48,982","3600,0018",14,82,"1,50002288818359","3,99721050262451","1,49990403652191","0,00002025034","5,57756757736206","0,00004044803",,,"0,000157356262207031",
10710,"863057,590836","05-18-2018 15:44:48,982","3720,0023",14,82,"1,50006103515625","4,01244258880615","1,54990530014038","0,00002025034","5,77781677246094","0,00004044803",,,"0,000151634216308594",
10711,"863177,589836","05-18-2018 15:46:48,982","3840,0013",14,82,"1,50004005432129","4,02720355987549","1,5999014377594","0,00002025034","5,97879362106323","0,00004044803",,,"0,000116348266601563",
10712,"863297,590836","05-18-2018 15:48:48,982","3960,0023",14,82,"1,5","4,0421895980835","1,64990139007568","0,00002025034","6,1805272102356","0,00004044803",,,"0,000111579895019531",
10713,"863417,592736","05-18-2018 15:50:48,984","4080,0042",14,82,"1,50000953674316","4,05787086486816","1,69989919662476","0,00002025034","6,38301563262939","0,00004044803",,,"0,000128746032714844",
10714,"863537,590236","05-18-2018 15:52:48,982","4200,0017",14,82,"1,5000114440918","4,0747537612915","1,74989402294159","0,00002025034","6,58630514144898","0,00004044803",,,"0,000148773193359375",
10715,"863657,589836","05-18-2018 15:54:48,982","4320,0013",14,82,"1,50001525878906","4,09304046630859","1,79989457130432","0,00002025034","6,79049587249756","0,00004044803",,,"0,000192642211914063",
10716,"863777,589736","05-18-2018 15:56:48,981","4440,0012",14,82,"1,50004768371582","4,112624168396","1,8498911857605","0,00002025034","6,99561929702759","0,00004044803",,,"0,000139236450195313",
10717,"863897,590236","05-18-2018 15:58:48,982","4560,0017",14,82,"1,50004386901855","4,13326740264893","1,89988720417023","0,00002025034","7,20174789428711","0,00004044803",,,"0,000225067138671875",
10718,"864017,590036","05-18-2018 16:00:48,982","4680,0015",14,82,"1,50002861022949","4,15405178070068","1,94988608360291","0,00002025034","7,40892601013184","0,00004044803",,,"0,000230789184570313",
10719,"864137,590536","05-18-2018 16:02:48,982","4800,002",14,82,"1,50002670288086","4,17403984069824","1,99988770484924","0,00002025034","7,61714124679565","0,00004044803",,,"0,000150680541992188",
10720,"864257,591236","05-18-2018 16:04:48,983","4920,0027",14,82,"1,50002479553223","4,19183158874512","2,04988551139832","0,00002025034","7,82629060745239","0,00004044803",,,"0,000159263610839844",
10721,"864323,384836","05-18-2018 16:05:54,776","4985,7963",14,82,"1,5","4,20000267028809","2,07729864120483","0,00002025034","7,94131660461426","0,00004044803",,,"9,20674298372851E-05",
10722,"864443,375108","05-18-2018 16:07:54,803","120,0044",15,82,"1,36967277526855","4,20048904418945","2,12500047683716","0,00002025034","8,14168834686279","0,00004044803",,,"-0,000030517578125",
10723,"864563,371008","05-18-2018 16:09:54,799","240,0003",15,82,"1,28165245056152","4,20047092437744","2,16912794113159","0,00002025034","8,32704544067383","0,00004044803",,,"-2,86102294921875E-06",
10724,"864683,374308","05-18-2018 16:11:54,802","360,0036",15,82,"1,20502090454102","4,20046997070313","2,21055865287781","0,00002025034","8,50107479095459","0,00004044803",,,"-4,76837158203125E-06",
10725,"864803,373208","05-18-2018 16:13:54,801","480,0025",15,82,"1,12918663024902","4,20047950744629","2,24946308135986","0,00002025034","8,66449165344238","0,00004044803",,,"2,00271606445313E-05",
10726,"864923,371408","05-18-2018 16:15:54,799","600,0007",15,82,"1,05075645446777","4,20045375823975","2,28580474853516","0,00002025034","8,8171443939209","0,00004044803",,,"-1,71661376953125E-05",
10727,"865043,373408","05-18-2018 16:17:54,801","720,0027",15,82,"0,968366622924805","4,20049381256104","2,3194694519043","0,00002025034","8,95855331420898","0,00004044803",,,"2,86102294921875E-05",
10728,"865163,372308","05-18-2018 16:19:54,800","840,0016",15,82,"0,881929397583008","4,20048904418945","2,35031747817993","0,00002025034","9,0881290435791","0,00004044803",,,"-3,52859497070313E-05",
10729,"865283,371408","05-18-2018 16:21:54,799","960,0007",15,82,"0,79266357421875","4,20051097869873","2,37823081016541","0,00002025034","9,20537853240967","0,00004044803",,,"3,91006469726563E-05",
10730,"865403,372308","05-18-2018 16:23:54,800","1080,0016",15,82,"0,702131271362305","4,20050144195557","2,40314197540283","0,00002025034","9,31001853942871","0,00004044803",,,"0,0000457763671875",
10731,"865523,371908","05-18-2018 16:25:54,800","1200,0012",15,82,"0,613771438598633","4,20050144195557","2,42506527900696","0,00002025034","9,40210628509522","0,00004044803",,,"-9,5367431640625E-07",
10732,"865643,373208","05-18-2018 16:27:54,801","1320,0025",15,82,"0,529455184936523","4,20047950744629","2,44410133361816","0,00002025034","9,4820671081543","0,00004044803",,,"3,33786010742188E-05",
10733,"865763,371308","05-18-2018 16:29:54,799","1440,0006",15,82,"0,452425003051758","4,20050048828125","2,46044158935547","0,00002025034","9,55070400238037","0,00004044803",,,"1,9073486328125E-05",
10734,"865883,371108","05-18-2018 16:31:54,799","1560,0004",15,82,"0,383499145507813","4,20043277740479","2,47434759140015","0,00002025034","9,60911655426025","0,00004044803",,,"-2,47955322265625E-05",
10735,"866003,374908","05-18-2018 16:33:54,803","1680,0042",15,82,"0,323434829711914","4,20043468475342","2,48610472679138","0,00002025034","9,65850067138672","0,00004044803",,,"3,24249267578125E-05",
10736,"866123,371708","05-18-2018 16:35:54,799","1800,001",15,82,"0,271886825561523","4,20045566558838","2,49600625038147","0,00002025034","9,70009326934815","0,00004044803",,,"2,00271606445313E-05",
10737,"866123,379408","05-18-2018 16:35:54,807","1800,0087",15,82,"0,271883010864258","4,20045375823975","2,49600648880005","0,00002025034","9,70009422302246","0,00004044803",,,"2,00263407295193E-05",
10738,"866723,44882","05-18-2018 16:45:54,862","600,0008",16,82,0,"4,16335582733154","2,49600648880005","0,00002025034","9,70009422302246","0,00004044803",,,"-4,38690185546875E-05",
10739,"866723,45342","05-18-2018 16:45:54,867","600,0054",16,82,0,"4,16335582733154","2,49600648880005","0,00002025034","9,70009422302246","0,00004044803",,,"-4,38736575899351E-05",
10740,"866843,561272","05-18-2018 16:47:54,960","120,0001",17,82,"-3,00005626678467","3,8769359588623","2,49600648880005","0,10001","9,70009422302246","0,3896309",,,"-0,000164985656738281",
10741,"866963,565172","05-18-2018 16:49:54,964","240,004",17,82,"-2,99999904632568","3,85933399200439","2,49600648880005","0,2000064","9,70009422302246","0,7763814",,,"-0,000172615051269531",
10742,"867083,562272","05-18-2018 16:51:54,961","360,0011",17,82,"-3,00004386901855","3,84176254272461","2,49600648880005","0,300005","9,70009422302246","1,161467",,,"-0,000170707702636719",
10743,"867203,562872","05-18-2018 16:53:54,961","480,0017",17,82,"-3,00001430511475","3,81764984130859","2,49600648880005","0,3999957","9,70009422302246","1,544475",,,"-0,000184059143066406",
10744,"867323,562572","05-18-2018 16:55:54,961","600,0014",17,82,"-3,00004768371582","3,78532886505127","2,49600648880005","0,4999874","9,70009422302246","1,924652",,,"-0,000322341918945313",
10745,"867443,562372","05-18-2018 16:57:54,961","720,0012",17,82,"-3,00000762939453","3,74857330322266","2,49600648880005","0,5999786","9,70009422302246","2,301326",,,"-0,000290870666503906",
10746,"867563,561772","05-18-2018 16:59:54,960","840,0006",17,82,"-2,9999885559082","3,71310997009277","2,49600648880005","0,6999725","9,70009422302246","2,67436",,,"-0,000258445739746094",
10747,"867683,561972","05-18-2018 17:01:54,961","960,0008",17,82,"-3,00002670288086","3,68143177032471","2,49600648880005","0,7999668","9,70009422302246","3,044036",,,"-0,000238418579101563",
10748,"867803,562672","05-18-2018 17:03:54,961","1080,0015",17,82,"-2,99997806549072","3,65183162689209","2,49600648880005","0,8999613","9,70009422302246","3,410675",,,"-0,000286102294921875",
10749,"867923,561672","05-18-2018 17:05:54,960","1200,0005",17,82,"-2,99996566772461","3,6210298538208","2,49600648880005","0,9999453","9,70009422302246","3,774282",,,"-0,000267982482910156",
10750,"868043,563372","05-18-2018 17:07:54,962","1320,0022",17,82,"-2,99994277954102","3,58693599700928","2,49600648880005","1,099933","9,70009422302246","4,134665",,,"-0,000314712524414063",
10751,"868163,561172","05-18-2018 17:09:54,960",1440,17,82,"-2,99996376037598","3,54938793182373","2,49600648880005","1,199921","9,70009422302246","4,491463",,,"-0,000392913818359375",
10752,"868283,562572","05-18-2018 17:11:54,961","1560,0014",17,82,"-2,99994468688965","3,50975322723389","2,49600648880005","1,299906","9,70009422302246","4,844374",,,"-0,000349044799804688",
10753,"868403,565172","05-18-2018 17:13:54,964","1680,004",17,82,"-2,99990844726563","3,47097110748291","2,49600648880005","1,399897","9,70009422302246","5,193356",,,"-0,000341415405273438",
10754,"868523,562972","05-18-2018 17:15:54,961","1800,0018",17,82,"-2,99985599517822","3,43622493743897","2,49600648880005","1,499889","9,70009422302246","5,538649",,,"-0,000229835510253906",
10755,"868643,563872","05-18-2018 17:17:54,962","1920,0027",17,82,"-2,99985790252686","3,40593242645264","2,49600648880005","1,59988","9,70009422302246","5,880696",,,"-0,000219345092773438",
10756,"868763,562672","05-18-2018 17:19:54,961","2040,0015",17,82,"-3,00014209747314","3,37839603424072","2,49600648880005","1,699872","9,70009422302246","6,219872",,,"-0,000261306762695313",
10757,"868883,564172","05-18-2018 17:21:54,963","2160,003",17,82,"-2,99990844726563","3,35155487060547","2,49600648880005","1,799864","9,70009422302246","6,556344",,,"-0,000216484069824219",
10758,"869003,563772","05-18-2018 17:23:54,962","2280,0026",17,82,"-3,00018215179443","3,32241535186768","2,49600648880005","1,899856","9,70009422302246","6,890047",,,"-0,000275611877441406",
10759,"869123,563172","05-18-2018 17:25:54,962","2400,002",17,82,"-3,00018692016602","3,29024314880371","2,49600648880005","1,999852","9,70009422302246","7,220675",,,"-0,000304222106933594",
10760,"869243,563372","05-18-2018 17:27:54,962","2520,0022",17,82,"-3,00016975402832","3,25583457946777","2,49600648880005","2,099858","9,70009422302246","7,548066",,,"-0,000307083129882813",
10761,"869363,561872","05-18-2018 17:29:54,960","2640,0007",17,82,"-3,00016307830811","3,20982551574707","2,49600648880005","2,199852","9,70009422302246","7,871459",,,"-0,000479698181152344",
10762,"869483,562172","05-18-2018 17:31:54,961","2760,001",17,82,"-3,00017642974854","3,12140941619873","2,49600648880005","2,299848","9,70009422302246","8,188774",,,"-0,00119304656982422",
10763,"869603,561972","05-18-2018 17:33:54,961","2880,0008",17,82,"-3,00015258789063","2,92304992675781","2,49600648880005","2,399848","9,70009422302246","8,491783",,,"-0,00211143493652344",
10764,"869716,928772","05-18-2018 17:35:48,327","2993,3676",17,82,"-3,00014877319336","1,99991035461426","2,49600648880005","2,494325","9,70009422302246","8,744636",,,"-8,58569409516995E-05",
10765,"869716,921072","05-18-2018 17:35:48,343","0,0032",18,83,"-2,99962902069092","1,9978723526001",0,"0,000002249721",0,"0,000004494656",,,"-8,55692746708421E-05",
10766,"869836,920772","05-18-2018 17:37:48,369","120,0027",14,83,"1,50000953674316","3,24840927124023","0,0499940477311611","0,00001983222","0,151336759328842","0,00003961015",,,"0,00205898284912109",
10767,"869956,921472","05-18-2018 17:39:48,370","240,0034",14,83,"1,50002670288086","3,41859245300293","0,099991463124752","0,00001983222","0,318472981452942","0,00003961015",,,"0,00108528137207031",
10768,"870076,921972","05-18-2018 17:41:48,370","360,0039",14,83,"1,50002288818359","3,50403118133545","0,149985894560814","0,00001983222","0,491798460483551","0,00003961015",,,"0,000494956970214844",
10769,"870196,920872","05-18-2018 17:43:48,369","480,0028",14,83,"1,49996566772461","3,55214691162109","0,19998362660408","0,00001983222","0,668300926685333","0,00003961015",,,"0,000263214111328125",
10770,"870316,921772","05-18-2018 17:45:48,370","600,0037",14,83,"1,49997711181641","3,57248687744141","0,24998165667057","0,00001983222","0,846449732780457","0,00003961015",,,"0,000149726867675781",
10771,"870436,920572","05-18-2018 17:47:48,369","720,0025",14,83,"1,49999046325684","3,58969974517822","0,299978971481323","0,00001983222","1,02549922466278","0,00003961015",,,"0,000184059143066406",
10772,"870556,918672","05-18-2018 17:49:48,367","840,0006",14,83,"1,50000762939453","3,60624313354492","0,349977821111679","0,00001983222","1,20539462566376","0,00003961015",,,"0,000124931335449219",
10773,"870676,919572","05-18-2018 17:51:48,368","960,0015",14,83,"1,49999809265137","3,62351131439209","0,399969846010208","0,00001983222","1,38610196113586","0,00003961015",,,"0,000155448913574219",
10774,"870796,921772","05-18-2018 17:53:48,370","1080,0037",14,83,"1,49993133544922","3,64391899108887","0,449967741966248","0,00001983222","1,56776297092438","0,00003961015",,,"0,000185012817382813",
10775,"870916,921372","05-18-2018 17:55:48,370","1200,0033",14,83,"1,49997520446777","3,66648960113525","0,499965250492096","0,00001983222","1,75051534175873","0,00003961015",,,"0,000219345092773438",
10776,"871036,921272","05-18-2018 17:57:48,369","1320,0032",14,83,"1,49997711181641","3,68797206878662","0,549956202507019","0,00001983222","1,93434345722198","0,00003961015",,,"0,000199317932128906",
10777,"871156,920172","05-18-2018 17:59:48,368","1440,0021",14,83,"1,49996185302734","3,7077169418335","0,599952220916748","0,00001983222","2,11923742294312","0,00003961015",,,"0,0001678466796875",
10778,"871276,918572","05-18-2018 18:01:48,367","1560,0005",14,83,"1,4999885559082","3,72382831573486","0,649949073791504","0,00001983222","2,30502510070801","0,00003961015",,,"0,000123977661132813",
10779,"871396,920772","05-18-2018 18:03:48,369","1680,0027",14,83,"1,49995803833008","3,73676490783691","0,699946939945221","0,00001983222","2,49154615402222","0,00003961015",,,"5,7220458984375E-05",
10780,"871516,920272","05-18-2018 18:05:48,368","1800,0022",14,83,"1,49999809265137","3,74803638458252","0,749947905540466","0,00001983222","2,67867207527161","0,00003961015",,,"8,29696655273438E-05",
10781,"871636,920172","05-18-2018 18:07:48,368","1920,0021",14,83,"1,50002288818359","3,75945949554443","0,799944221973419","0,00001983222","2,86634373664856","0,00003961015",,,"9,72747802734375E-05",
10782,"871756,919072","05-18-2018 18:09:48,367","2040,001",14,83,"1,50001907348633","3,7716236114502","0,849940121173859","0,00001983222","3,05460143089294","0,00003961015",,,"0,000110626220703125",
10783,"871876,921572","05-18-2018 18:11:48,370","2160,0035",14,83,"1,50000381469727","3,78475761413574","0,899933040142059","0,00001983222","3,24347972869873","0,00003961015",,,"0,000116348266601563",
10784,"871996,918172","05-18-2018 18:13:48,366","2280,0001",14,83,"1,49999046325684","3,79915523529053","0,949927389621735","0,00001983222","3,43305063247681","0,00003961015",,,"0,000132560729980469",
10785,"872116,920172","05-18-2018 18:15:48,368","2400,0021",14,83,"1,50000190734863","3,8149242401123","0,999921441078186","0,00001983222","3,62337374687195","0,00003961015",,,"0,000124931335449219",
10786,"872236,918272","05-18-2018 18:17:48,366","2520,0002",14,83,"1,49999618530273","3,83219242095947","1,04991972446442","0,00001983222","3,81453990936279","0,00003961015",,,"0,000135421752929688",
10787,"872356,919772","05-18-2018 18:19:48,368","2640,0017",14,83,"1,50002861022949","3,85078907012939","1,09991824626923","0,00001983222","4,00660419464111","0,00003961015",,,"0,000155448913574219",
10788,"872476,919372","05-18-2018 18:21:48,367","2760,0013",14,83,"1,49998092651367","3,87026500701904","1,14991354942322","0,00001983222","4,19960975646973","0,00003961015",,,"0,000178337097167969",
10789,"872596,919372","05-18-2018 18:23:48,367","2880,0013",14,83,"1,50002861022949","3,8902006149292","1,19991171360016","0,00001983222","4,39361429214478","0,00003961015",,,"0,000171661376953125",
10790,"872716,921372","05-18-2018 18:25:48,370","3000,0033",14,83,"1,5000114440918","3,91007137298584","1,24991178512573","0,00001983222","4,58862161636353","0,00003961015",,,"0,000168800354003906",
10791,"872836,921572","05-18-2018 18:27:48,370","3120,0035",14,83,"1,5000114440918","3,92923545837402","1,29990804195404","0,00001983222","4,78459310531616","0,00003961015",,,"0,000147819519042969",
10792,"872956,920372","05-18-2018 18:29:48,368","3240,0023",14,83,"1,50002288818359","3,94742393493652","1,3499071598053","0,00001983222","4,98151063919067","0,00003961015",,,"0,000146865844726563",
10793,"873076,922672","05-18-2018 18:31:48,371","3360,0046",14,83,"1,49996757507324","3,96461391448975","1,39990592002869","0,00001983222","5,17931127548218","0,00003961015",,,"0,000105857849121094",
10794,"873196,920272","05-18-2018 18:33:48,368","3480,0022",14,83,"1,49998664855957","3,9811372756958","1,44990158081055","0,00001983222","5,37794208526611","0,00003961015",,,"0,000113487243652344",
10795,"873316,919072","05-18-2018 18:35:48,367","3600,001",14,83,"1,49999046325684","3,99715709686279","1,49990057945251","0,00001983222","5,57739734649658","0,00003961015",,,"0,000170707702636719",
10796,"873436,922672","05-18-2018 18:37:48,371","3720,0046",14,83,"1,50000953674316","4,01237678527832","1,54990124702454","0,00001983222","5,7776403427124","0,00003961015",,,"0,000126838684082031",
10797,"873556,920172","05-18-2018 18:39:48,368","3840,0021",14,83,"1,50002479553223","4,02717018127441","1,59989643096924","0,00001983222","5,97860956192017","0,00003961015",,,"0,00014495849609375",
10798,"873676,920772","05-18-2018 18:41:48,369","3960,0027",14,83,"1,49998664855957","4,04210948944092","1,64989590644836","0,00001983222","6,18033790588379","0,00003961015",,,"0,000126838684082031",
10799,"873796,918072","05-18-2018 18:43:48,366",4080,14,83,"1,50002479553223","4,05786228179932","1,69989168643951","0,00001983222","6,38281679153442","0,00003961015",,,"0,000164985656738281",
10800,"873916,919872","05-18-2018 18:45:48,368","4200,0018",14,83,"1,50003814697266","4,07470703125","1,74988961219788","0,00001983222","6,5861177444458","0,00003961015",,,"0,000149726867675781",
10801,"874036,921072","05-18-2018 18:47:48,369","4320,003",14,83,"1,50003051757813","4,0930233001709","1,79988896846771","0,00001983222","6,79030275344849","0,00003961015",,,"0,000169754028320313",
10802,"874156,918672","05-18-2018 18:49:48,367","4440,0006",14,83,"1,50001525878906","4,1126594543457","1,84988272190094","0,00001983222","6,99541425704956","0,00003961015",,,"0,000155448913574219",
10803,"874276,920472","05-18-2018 18:51:48,369","4560,0024",14,83,"1,5000114440918","4,13329410552979","1,89988040924072","0,00001983222","7,20155096054077","0,00003961015",,,"0,000203132629394531",
10804,"874396,918972","05-18-2018 18:53:48,367","4680,0009",14,83,"1,50002670288086","4,15409851074219","1,94987559318542","0,00001983222","7,40871667861939","0,00003961015",,,"0,000186920166015625",
10805,"874516,919272","05-18-2018 18:55:48,367","4800,0012",14,83,"1,50003623962402","4,17408847808838","1,99987423419952","0,00001983222","7,61692047119141","0,00003961015",,,"0,00019073486328125",
10806,"874636,919072","05-18-2018 18:57:48,367","4920,001",14,83,"1,50002670288086","4,19186115264893","2,04987025260925","0,00001983222","7,82606410980225","0,00003961015",,,"0,000142097473144531",
10807,"874702,975672","05-18-2018 18:58:54,424","4986,0576",14,83,"1,50006866455078","4,20000267028809","2,0773937702179","0,00001983222","7,94155359268189","0,00003961015",,,"0,000106550479979943",
10808,"874823,030624","05-18-2018 19:00:54,448","120,0026",15,83,"1,36761093139648","4,20035934448242","2,12502145767212","0,00001983222","8,14160633087158","0,00003961015",,,"4,1961669921875E-05",
10809,"874943,032124","05-18-2018 19:02:54,450","240,0041",15,83,"1,28023719787598","4,20031070709229","2,16909408569336","0,00001983222","8,32672691345215","0,00003961015",,,"-7,34329223632813E-05",
10810,"875063,032724","05-18-2018 19:04:54,451","360,0047",15,83,"1,20306396484375","4,20031547546387","2,2104754447937","0,00001983222","8,50054264068604","0,00003961015",,,"-4,10079956054688E-05",
10811,"875183,031024","05-18-2018 19:06:54,449","480,003",15,83,"1,12749099731445","4,20034885406494","2,24933576583862","0,00001983222","8,66376876831055","0,00003961015",,,"3,52859497070313E-05",
10812,"875303,029924","05-18-2018 19:08:54,448","600,0019",15,83,"1,0488338470459","4,20034027099609","2,28562760353088","0,00001983222","8,81620693206787","0,00003961015",,,"-4,76837158203125E-05",
10813,"875423,028924","05-18-2018 19:10:54,447","720,0009",15,83,"0,966808319091797","4,20032024383545","2,3192400932312","0,00001983222","8,9573917388916","0,00003961015",,,"1,9073486328125E-06",
10814,"875543,029624","05-18-2018 19:12:54,447","840,0016",15,83,"0,880430221557617","4,20034599304199","2,35003304481506","0,00001983222","9,08673286437988","0,00003961015",,,"8,58306884765625E-06",
10815,"875663,031224","05-18-2018 19:14:54,449","960,0032",15,83,"0,79057502746582","4,20033740997314","2,37789487838745","0,00001983222","9,20376110076904","0,00003961015",,,"-6,67572021484375E-06",
10816,"875783,030824","05-18-2018 19:16:54,449","1080,0028",15,83,"0,701026916503906","4,20037460327148","2,40275621414185","0,00001983222","9,30818843841553","0,00003961015",,,"-6,67572021484375E-06",
10817,"875903,031324","05-18-2018 19:18:54,449","1200,0033",15,83,"0,612735748291016","4,2003698348999","2,42463207244873","0,00001983222","9,40007400512695","0,00003961015",,,"9,5367431640625E-07",
10818,"876023,028924","05-18-2018 19:20:54,447","1320,0009",15,83,"0,528215408325195","4,20028686523438","2,44363307952881","0,00001983222","9,47988510131836","0,00003961015",,,"-6,19888305664063E-05",
10819,"876143,029624","05-18-2018 19:22:54,447","1440,0016",15,83,"0,45112419128418","4,20032119750977","2,45994877815247","0,00001983222","9,54841613769531","0,00003961015",,,"-7,15255737304688E-05",
10820,"876263,031824","05-18-2018 19:24:54,450","1560,0038",15,83,"0,382965087890625","4,20040702819824","2,47383141517639","0,00001983222","9,60672760009766","0,00003961015",,,"5,7220458984375E-05",
10821,"876383,030024","05-18-2018 19:26:54,448","1680,002",15,83,"0,322975158691406","4,200364112854","2,48556661605835","0,00001983222","9,65602016448975","0,00003961015",,,"6,29425048828125E-05",
10822,"876503,028924","05-18-2018 19:28:54,447","1800,0009",15,83,"0,271829605102539","4,20032119750977","2,49545025825501","0,00001983222","9,69753456115723","0,00003961015",,,"-2,19345092773438E-05",
10823,"876503,036624","05-18-2018 19:28:54,455","1800,0086",15,83,"0,271829605102539","4,20032596588135","2,49545073509216","0,00001983222","9,69753646850586","0,00003961015",,,"-2,19342033393653E-05",
10824,"877103,0414","05-18-2018 19:38:54,511","600,0016",16,83,0,"4,16326141357422","2,49545073509216","0,00001983222","9,69753646850586","0,00003961015",,,"1,9073486328125E-06",
10825,"877103,0467","05-18-2018 19:38:54,516","600,0069",16,83,0,"4,16324901580811","2,49545073509216","0,00001983222","9,69753646850586","0,00003961015",,,"1,89741663454968E-06",
10826,"877223,221788","05-18-2018 19:40:54,613","120,0034",17,83,"-3,0000057220459","3,87728595733643","2,49545073509216","0,1000144","9,69753646850586","0,3896801",,,"-0,000223159790039063",
10827,"877343,222888","05-18-2018 19:42:54,614","240,0045",17,83,"-2,99998664855957","3,85968017578125","2,49545073509216","0,2000037","9,69753646850586","0,7764381",,,"-0,000120162963867188",
10828,"877463,221088","05-18-2018 19:44:54,612","360,0027",17,83,"-3,00001239776611","3,84215641021729","2,49545073509216","0,2999983","9,69753646850586","1,161544",,,"-0,000179290771484375",
10829,"877583,220288","05-18-2018 19:46:54,611","480,0019",17,83,"-2,99991893768311","3,81804466247559","2,49545073509216","0,3999964","9,69753646850586","1,544617",,,"-0,000248908996582031",
10830,"877703,219888","05-18-2018 19:48:54,611","600,0015",17,83,"-2,99991321563721","3,78572368621826","2,49545073509216","0,4999851","9,69753646850586","1,924823",,,"-0,000273704528808594",
10831,"877823,222188","05-18-2018 19:50:54,613","720,0038",17,83,"-2,99990653991699","3,74902725219727","2,49545073509216","0,5999771","9,69753646850586","2,30154",,,"-0,000290870666503906",
10832,"877943,219788","05-18-2018 19:52:54,611","840,0014",17,83,"-2,99991130828857","3,71350860595703","2,49545073509216","0,6999563","9,69753646850586","2,674557",,,"-0,000283241271972656",
10833,"878063,219388","05-18-2018 19:54:54,610","960,001",17,83,"-2,99996566772461","3,6818151473999","2,49545073509216","0,7999529","9,69753646850586","3,044282",,,"-0,000296592712402344",
10834,"878183,219888","05-18-2018 19:56:54,611","1080,0015",17,83,"-2,99997234344482","3,65221309661865","2,49545073509216","0,8999351","9,69753646850586","3,410914",,,"-0,000243186950683594",
10835,"878303,219888","05-18-2018 19:58:54,611","1200,0015",17,83,"-2,99992942810059","3,62143898010254","2,49545073509216","0,9999192","9,69753646850586","3,77456",,,"-0,000296592712402344",
10836,"878423,220288","05-18-2018 20:00:54,611","1320,0019",17,83,"-2,99992561340332","3,58728122711182","2,49545073509216","1,099913","9,69753646850586","4,135002",,,"-0,000271797180175781",
10837,"878543,222088","05-18-2018 20:02:54,613","1440,0037",17,83,"-2,99988746643066","3,5496997833252","2,49545073509216","1,199902","9,69753646850586","4,49184",,,"-0,000359535217285156",
10838,"878663,219888","05-18-2018 20:04:54,611","1560,0015",17,83,"-2,99985599517822","3,51007747650147","2,49545073509216","1,299892","9,69753646850586","4,844802",,,"-0,000334739685058594",
