Repository: HADatAc/arrowhead

File: DA/DA-BATTERY_ARCHIVE-180803_NMC_2_Grp5_35C_6.csv (part 57 of 101)
Data_Point,Date_Time,Test_Time(s),Step_Time(s),Step_Index,Cycle_Index,Voltage(V),Current(A),Charge_Capacity(Ah),Discharge_Capacity(Ah),Charge_Energy(Wh),Discharge_Energy(Wh),ACR(Ohm),Internal Resistance(Ohm),dV/dt(V/s),dI/dt(A/s),Aux_Temperature_1,Aux_Temperature_2
9904,"08-15-2018 16:59:09,540","811048,779628","480,0022",14,80,"3,56849431991577","1,50002479553223","0,19998762011528","0,00002008286","0,671474039554596","0,0000401009",,,"0,00019073486328125",,"36,5070915222168","34,7288093566895"
9905,"08-15-2018 17:01:09,541","811168,781128","600,0037",14,80,"3,58695459365845","1,50003814697266","0,249987289309502","0,00002008286","0,850370526313782","0,0000401009",,,"0,000155448913574219",,"36,3267326354981","34,775074005127"
9906,"08-15-2018 17:03:09,538","811288,777728","720,0003",14,80,"3,6044135093689","1,50002861022949","0,299983978271484","0,00002008286","1,03014504909515","0,0000401009",,,"0,000155448913574219",,"36,1118621826172","34,7343711853027"
9907,"08-15-2018 17:05:09,540","811408,779828","840,0024",14,80,"3,62150144577026","1,50000762939453","0,349982440471649","0,00002008286","1,21078789234161","0,0000401009",,,"0,000123023986816406",,"35,9938164741021","34,7245101928711"
9908,"08-15-2018 17:07:09,539","811528,778328","960,0009",14,80,"3,6393666267395","1,49999046325684","0,399977445602417","0,00002008286","1,39228272438049","0,0000401009",,,"0,00017547607421875",,"35,8667146818283","34,6323776245117"
9909,"08-15-2018 17:09:09,539","811648,779028","1080,0016",14,80,"3,66064786911011","1,50001907348633","0,449975430965424","0,00002008286","1,57476019859314","0,0000401009",,,"0,000193595886230469",,"35,7337074279785","34,701114654541"
9910,"08-15-2018 17:11:09,540","811768,780028","1200,0026",14,80,"3,68326139450073","1,50003814697266","0,499975144863129","0,00002008286","1,75836336612701","0,0000401009",,,"0,000174522399902344",,"35,7343292236328","34,6681709289551"
9911,"08-15-2018 17:13:09,539","811888,779228","1320,0018",14,80,"3,70513582229614","1,50001907348633","0,54996931552887","0,00002008286","1,94305336475372","0,0000401009",,,"0,00016021728515625",,"35,5491065979004","34,6955528259277"
9912,"08-15-2018 17:15:09,540","812008,779928","1440,0025",14,80,"3,72366094589233","1,50002479553223","0,599967241287231","0,00002008286","2,12878441810608","0,0000401009",,,"0,000110626220703125",,"35,5830039695551","34,6390190124512"
9913,"08-15-2018 17:17:09,541","812128,780228","1560,0028",14,80,"3,73912572860718","1,5000057220459","0,649964869022369","0,00002008286","2,31535935401917","0,0000401009",,,"0,000144004821777344",,"35,4952850341797","34,6437072753906"
9914,"08-15-2018 17:19:09,538","812248,777728","1680,0003",14,80,"3,75157499313355","1,50003242492676","0,699962019920349","0,00002008286","2,5026228427887","0,0000401009",,,"0,000109672546386719",,"35,4106750488281","34,7130126953125"
9915,"08-15-2018 17:21:09,539","812368,779128","1800,0017",14,80,"3,76359033584595","1,50000190734863","0,749961137771606","0,00002008286","2,69049668312073","0,0000401009",,,"8,20159912109375E-05",,"35,3825988769531","34,6452331542969"
9916,"08-15-2018 17:23:09,540","812488,779628","1920,0022",14,80,"3,77647924423218","1,50000190734863","0,799957513809204","0,00002008286","2,87897968292236","0,0000401009",,,"0,000143051147460938",,"35,4834671020508","34,5987548828125"
9917,"08-15-2018 17:25:09,541","812608,780228","2040,0028",14,80,"3,79046392440796","1,49999618530273","0,84995448589325","0,00002008286","3,06813645362854","0,0000401009",,,"0,000146865844726563",,"35,5217552185059","34,6928482055664"
9918,"08-15-2018 17:27:09,540","812728,779328","2160,0019",14,80,"3,80594205856323","1,49997711181641","0,89995151758194","0,00002008286","3,25802969932556","0,0000401009",,,"0,000145912170410156",,"35,5858879089356","34,7006568908691"
9919,"08-15-2018 17:29:09,540","812848,779328","2280,0019",14,80,"3,82285833358765","1,5000057220459","0,949944734573364","0,00002008286","3,44871759414673","0,0000401009",,,"0,000123977661132813",,"35,7044067382813","34,7146835327148"
9920,"08-15-2018 17:31:09,539","812968,778928","2400,0015",14,80,"3,84129190444946","1,50004768371582","0,999942779541016","0,00002008286","3,6403079032898","0,0000401009",,,"0,000161170959472656",,"35,7697105407715","34,6932678222656"
9921,"08-15-2018 17:33:09,538","813088,777928","2520,0005",14,80,"3,86084794998169","1,50002288818359","1,04994189739227","0,00002008286","3,83285403251648","0,0000401009",,,"0,000158309936523438",,"35,7748870806471","34,7227783203125"
9922,"08-15-2018 17:35:09,540","813208,780028","2640,0026",14,80,"3,88119745254517","1,50003623962402","1,09993946552277","0,00002008286","4,0263934135437","0,0000401009",,,"0,000188827514648438",,"35,8295325734401","34,7513656616211"
9923,"08-15-2018 17:37:09,539","813328,778328","2760,0009",14,80,"3,9016318321228","1,50001525878906","1,14993584156036","0,00002008286","4,22094964981079","0,0000401009",,,"0,000164031982421875",,"35,8851165771484","34,8150253295898"
9924,"08-15-2018 17:39:09,538","813448,777528","2880,0001",14,80,"3,92163801193237","1,50001335144043","1,19993269443512","0,00002008286","4,41652345657349","0,0000401009",,,"0,000127792358398438",,"35,9255027770996","34,781436920166"
9925,"08-15-2018 17:41:09,541","813568,780228","3000,0028",14,80,"3,94071817398071","1,50006866455078","1,24993121623993","0,00002008286","4,61308240890503","0,0000401009",,,"0,000192642211914063",,"35,8799171447754","34,6984825134277"
9926,"08-15-2018 17:43:09,539","813688,778428","3120,001",14,80,"3,958411693573","1,49999809265137","1,2999255657196","0,00002008286","4,81054306030273","0,0000401009",,,"0,000156402587890625",,"35,9221381789266","34,7703628540039"
9927,"08-15-2018 17:45:09,540","813808,779828","3240,0024",14,80,"3,97500658035278","1,50004386901855","1,34992599487305","0,00002008286","5,00888347625732","0,0000401009",,,"0,000135421752929688",,"36,0023077898537","34,7791366577148"
9928,"08-15-2018 17:47:09,540","813928,779528","3360,0021",14,80,"3,99072790145874","1,50006103515625","1,39992380142212","0,00002008286","5,20802021026611","0,0000401009",,,"0,000172615051269531",,"35,9524840703873","34,7303619384766"
9929,"08-15-2018 17:49:09,538","814048,777628","3480,0002",14,80,"4,0059962272644","1,50003242492676","1,44991910457611","0,00002008286","5,40792083740234","0,0000401009",,,"0,000118255615234375",,"35,9710083007813","34,7711601257324"
9930,"08-15-2018 17:51:09,542","814168,781728","3600,0043",14,80,"4,02115678787231","1,50002670288086","1,49991488456726","0,00002008286","5,60858297348023","0,0000401009",,,"0,000124931335449219",,"35,8753166996133","34,6598663330078"
9931,"08-15-2018 17:53:09,539","814288,778828","3720,0014",14,80,"4,0363335609436","1,50004386901855","1,54990780353546","0,00002008286","5,80999088287354","0,0000401009",,,"0,000118255615234375",,"35,8300095779464","34,8031234741211"
9932,"08-15-2018 17:55:09,538","814408,777728","3840,0003",14,80,"4,05193185806274","1,50004386901855","1,59990334510803","0,00002008286","6,01217603683472","0,0000401009",,,"0,000144004821777344",,"35,8516273498535","34,7854042053223"
9933,"08-15-2018 17:57:09,539","814528,779228","3960,0018",14,80,"4,06844758987427","1,50007247924805","1,64990067481995","0,00002008286","6,21516942977905","0,0000401009",,,"0,0001678466796875",,"35,790828704834","34,7628517150879"
9934,"08-15-2018 17:59:09,539","814648,778828","4080,0014",14,80,"4,08634424209595","1,50003623962402","1,69989693164825","0,00002008286","6,41901731491089","0,0000401009",,,"0,000164031982421875",,"35,699951171875","34,7570381164551"
9935,"08-15-2018 18:01:09,539","814768,778528","4200,0011",14,80,"4,1056809425354","1,50004196166992","1,74989461898804","0,00002008286","6,62380170822144","0,0000401009",,,"0,000182151794433594",,"35,7145500061448","34,6911697387695"
9936,"08-15-2018 18:03:09,539","814888,779228","4320,0018",14,80,"4,12627077102661","1,50005531311035","1,79989171028137","0,00002008286","6,82958316802979","0,0000401009",,,"0,000218391418457031",,"35,6580276489258","34,7061042785645"
9937,"08-15-2018 18:05:09,539","815008,779028","4440,0016",14,80,"4,14753675460815","1,50005340576172","1,84989368915558","0,00002008286","7,03643465042114","0,0000401009",,,"0,000161170959472656",,"35,6124115370369","34,7488021850586"
9938,"08-15-2018 18:07:09,540","815128,780128","4560,0027",14,80,"4,16852617263794","1,50007057189941","1,89989066123962","0,00002008286","7,2443265914917","0,0000401009",,,"0,000171661376953125",,"35,6203499154314","34,701229095459"
9939,"08-15-2018 18:09:09,539","815248,778428","4680,001",14,80,"4,18806982040405","1,50001907348633","1,94988894462585","0,00002008286","7,45324373245239","0,0000401009",,,"0,000153541564941406",,"35,686637878418","34,6661567687988"
9940,"08-15-2018 18:10:34,123","815333,362828","4764,5854",14,80,"4,20000791549683","1,50000953674316","1,98513114452362","0,00002008286","7,60105562210083","0,0000401009",,,"0,000106626012628986",,"35,6258278611994","34,6737747192383"
9941,"08-15-2018 18:12:34,146","815453,310864","120,0007",15,80,"4,20049238204956","1,35209655761719","2,0325038433075","0,00002008286","7,80004644393921","0,0000401009",,,"4,00543212890625E-05",,"35,6048508584132","34,6643104553223"
9942,"08-15-2018 18:14:34,145","815573,310564","240,0004",15,80,"4,20049238204956","1,2575569152832","2,07591199874878","0,00002008286","7,98238182067871","0,0000401009",,,"-1,43051147460938E-05",,"35,5744668200127","34,6792488098145"
9943,"08-15-2018 18:16:34,148","815693,312664","360,0025",15,80,"4,20043992996216","1,1792049407959","2,1165018081665","0,00002008286","8,1528787612915","0,0000401009",,,"-2,288818359375E-05",,"35,529812011033","34,683219909668"
9944,"08-15-2018 18:18:34,146","815813,310964","480,0008",15,80,"4,2004714012146","1,1043758392334","2,15455913543701","0,00002008286","8,31273746490479","0,0000401009",,,"-2,86102294921875E-06",,"35,4926988522638","34,7393226623535"
9945,"08-15-2018 18:20:34,145","815933,310164",600,15,80,"4,2004599571228","1,02901077270508","2,19011878967285","0,00002008286","8,46210479736328","0,0000401009",,,"-4,38690185546875E-05",,"35,4471018138456","34,7490768432617"
9946,"08-15-2018 18:22:34,149","816053,313864","720,0037",15,80,"4,20049905776978","0,951749801635742","2,22313690185547","0,00002008286","8,60079765319824","0,0000401009",,,"3,814697265625E-05",,"35,4200403739938","34,7838249206543"
9947,"08-15-2018 18:24:34,147","816173,312464","840,0023",15,80,"4,20049715042114","0,872016906738281","2,25353503227234","0,00002008286","8,72848415374756","0,0000401009",,,"2,00271606445313E-05",,"35,3731997453035","34,8018379211426"
9948,"08-15-2018 18:26:34,146","816293,311564","960,0014",15,80,"4,20049715042114","0,791162490844727","2,28125357627869","0,00002008286","8,84491539001465","0,0000401009",,,0,,"35,3218196306499","34,7618827819824"
9949,"08-15-2018 18:28:34,147","816413,312064","1080,0019",15,80,"4,20047521591187","0,709621429443359","2,30626058578491","0,00002008286","8,9499568939209","0,0000401009",,,"-6,67572021484375E-06",,"35,253994369788","34,7582321166992"
9950,"08-15-2018 18:30:34,149","816533,313764","1200,0036",15,80,"4,20045804977417","0,629568099975586","2,32857346534729","0,00002008286","9,04368114471436","0,0000401009",,,"-8,58306884765625E-06",,"35,1891865319481","34,7326164245606"
9951,"08-15-2018 18:32:34,148","816653,313464","1320,0033",15,80,"4,20046949386597","0,553245544433594","2,34827589988709","0,00002008286","9,12644100189209","0,0000401009",,,"-1,81198120117188E-05",,"35,1228947781094","34,7744102478027"
9952,"08-15-2018 18:34:34,147","816773,311764","1440,0016",15,80,"4,20051908493042","0,48187255859375","2,3655059337616","0,00002008286","9,19881629943848","0,0000401009",,,"3,4332275390625E-05",,"35,0681304931641","34,754280090332"
9953,"08-15-2018 18:36:34,147","816893,312364","1560,0022",15,80,"4,2004771232605","0,416669845581055","2,38046050071716","0,00002008286","9,26163196563721","0,0000401009",,,"-2,288818359375E-05",,"35,0365028381348","34,7466773986816"
9954,"08-15-2018 18:38:34,147","817013,312464","1680,0023",15,80,"4,20043706893921","0,358724594116211","2,39336347579956","0,00002008286","9,31583023071289","0,0000401009",,,"-1,33514404296875E-05",,"34,979896592582","34,7323417663574"
9955,"08-15-2018 18:40:34,147","817133,311764","1800,0016",15,80,"4,20044660568237","0,30787467956543","2,40445327758789","0,00002008286","9,36241340637207","0,0000401009",,,"1,33514404296875E-05",,"34,926929473877","34,7719917297363"
9956,"08-15-2018 18:40:34,154","817133,318764","1800,0086",15,80,"4,20045518875122","0,30787467956543","2,40445327758789","0,00002008286","9,36241340637207","0,0000401009",,,"1,33512846789248E-05",,"34,9269274355893","34,7719801697347"
9957,"08-15-2018 18:50:34,208","817733,388676","600,0012",16,80,"4,15689516067505",0,"2,40445327758789","0,00002008286","9,36241340637207","0,0000401009",,,0,,"34,752199071153","34,8283958435059"
9958,"08-15-2018 18:50:34,214","817733,393876","600,0064",16,80,"4,1568922996521",0,"2,40445327758789","0,00002008286","9,36241340637207","0,0000401009",,,"-7,34991971038677E-09",,"34,7522135501836","34,8183364868164"
9959,"08-15-2018 18:52:34,308","817853,502028","120,0014",17,80,"3,86517763137817","-3,00010108947754","2,40445327758789","0,1000079","9,36241340637207","0,3881249",,,"-0,000169754028320313",,"35,0931785372771","34,7771682739258"
9960,"08-15-2018 18:54:34,308","817973,502428","240,0018",17,80,"3,84936571121216","-3,00010299682617","2,40445327758789","0,2000076","9,36241340637207","0,7738283",,,"-0,000142097473144531",,"35,4713592529297","34,8665046691895"
9961,"08-15-2018 18:56:34,308","818093,502228","360,0016",17,80,"3,83152151107788","-3,00010108947754","2,40445327758789","0,2999983","9,36241340637207","1,157881",,,"-0,000143051147460938",,"35,7933006286621","34,7817611694336"
9962,"08-15-2018 18:58:34,310","818213,503928","480,0033",17,80,"3,80677461624146","-3,00011157989502","2,40445327758789","0,3999836","9,36241340637207","1,539805",,,"-0,000260353088378906",,"36,0536880493164","34,8202247619629"
9963,"08-15-2018 19:00:34,307","818333,501328","600,0007",17,80,"3,77465581893921","-3,00013256072998","2,40445327758789","0,4999717","9,36241340637207","1,918884",,,"-0,000287055969238281",,"36,3425252414749","34,736083984375"
9964,"08-15-2018 19:02:34,308","818453,502628","720,002",17,80,"3,73883008956909","-3,00013065338135","2,40445327758789","0,5999678","9,36241340637207","2,294552",,,"-0,000319480895996094",,"36,4432792663574","34,6689758300781"
9965,"08-15-2018 19:04:34,307","818573,501428","840,0008",17,80,"3,70435762405396","-3,00015354156494","2,40445327758789","0,6999531","9,36241340637207","2,66663",,,"-0,00030517578125",,"36,6685064346233","34,7735900878906"
9966,"08-15-2018 19:06:34,308","818693,502028","960,0014",17,80,"3,67315149307251","-3,00010108947754","2,40445327758789","0,7999519","9,36241340637207","3,035476",,,"-0,000241279602050781",,"36,7322311401367","34,7305870056152"
9967,"08-15-2018 19:08:34,309","818813,503528","1080,0029",17,80,"3,64331007003784","-3,00014114379883","2,40445327758789","0,899949","9,36241340637207","3,401293",,,"-0,000243186950683594",,"36,7923088073731","34,7523002624512"
9968,"08-15-2018 19:10:34,310","818933,504628","1200,004",17,80,"3,61163949966431","-3,00014114379883","2,40445327758789","0,9999484","9,36241340637207","3,764067",,,"-0,000235557556152344",,"36,8833197788945","34,7434577941895"
9969,"08-15-2018 19:12:34,309","819053,503628","1320,003",17,80,"3,57622671127319","-3,00012874603272","2,40445327758789","1,099939","9,36241340637207","4,123461",,,"-0,00034332275390625",,"36,8733100216111","34,6891899108887"
9970,"08-15-2018 19:14:34,309","819173,503228","1440,0026",17,80,"3,53710126876831","-3,00014686584473","2,40445327758789","1,199943","9,36241340637207","4,479167",,,"-0,000406265258789063",,"36,9612731933594","34,7224235534668"
9971,"08-15-2018 19:16:34,309","819293,503428","1560,0028",17,80,"3,49624109268188","-3,0001745223999","2,40445327758789","1,299937","9,36241340637207","4,830818",,,"-0,000353813171386719",,"36,833610534668","34,7191162109375"
9972,"08-15-2018 19:18:34,308","819413,502528","1680,0019",17,80,"3,45675706863403","-3,00013637542725","2,40445327758789","1,399936","9,36241340637207","5,178436",,,"-0,000351905822753906",,"36,8233795166016","34,7279319763184"
9973,"08-15-2018 19:20:34,307","819533,501528","1800,0009",17,80,"3,42166090011597","-3,00004768371582","2,40445327758789","1,499932","9,36241340637207","5,522302",,,"-0,000227928161621094",,"36,7866935729981","34,7142372131348"
9974,"08-15-2018 19:22:34,308","819653,502428","1920,0018",17,80,"3,39082765579224","-3,00015163421631","2,40445327758789","1,599926","9,36241340637207","5,862876",,,"-0,000266075134277344",,"36,861270904541","34,7447738647461"
9975,"08-15-2018 19:24:34,307","819773,501728","2040,0011",17,80,"3,36255025863647","-3,0001163482666","2,40445327758789","1,699925","9,36241340637207","6,200529",,,"-0,000253677368164063",,"37,1525266127542","34,9274406433106"
9976,"08-15-2018 19:26:34,308","819893,502028","2160,0014",17,80,"3,33414793014526","-3,00013065338135","2,40445327758789","1,799916","9,36241340637207","6,535348",,,"-0,000248908996582031",,"37,4774055480957","35,0763893127441"
9977,"08-15-2018 19:28:34,311","820013,505128","2280,0045",17,80,"3,30335569381714","-3,00016784667969","2,40445327758789","1,899923","9,36241340637207","6,867261",,,"-0,000307083129882813",,"37,6431196739202","35,121208190918"
9978,"08-15-2018 19:30:34,308","820133,502228","2400,0016",17,80,"3,27072763442993","-3,00013256072998","2,40445327758789","1,999915","9,36241340637207","7,195982",,,"-0,00032806396484375",,"37,808406829834","35,2210540771484"
9979,"08-15-2018 19:32:34,309","820253,503428","2520,0028",17,80,"3,22837686538696","-3,00011825561523","2,40445327758789","2,099914","9,36241340637207","7,521034",,,"-0,000402450561523438",,"37,8945922851563","35,2809410095215"
9980,"08-15-2018 19:34:34,307","820373,501328","2640,0007",17,80,"3,16108179092407","-3,00012588500977","2,40445327758789","2,199908","9,36241340637207","7,840938",,,"-0,000949859619140625",,"38,0120391845703","35,1563758850098"
9981,"08-15-2018 19:36:34,307","820493,500728","2760,0001",17,80,"2,9779372215271","-3,00009346008301","2,40445327758789","2,299908","9,36241340637207","8,149085",,,"-0,00211620330810547",,"38,3158950805664","35,1026306152344"
9982,"08-15-2018 19:38:34,308","820613,502428","2880,0018",17,80,"2,16722726821899","-3,00009059906006","2,40445327758789","2,399903","9,36241340637207","8,424523",,,"-0,0314207077026367",,"38,5686414519787","35,006404876709"
9983,"08-15-2018 19:38:38,590","820617,784028","2884,2834",17,80,"1,9996829032898","-3,00007438659668","2,40445327758789","2,403477","9,36241340637207","8,431984",,,"-0,0302648537776003",,"38,5814318331743","35,0294952392578"
9984,"08-15-2018 19:38:38,608","820617,811024","0,0055",18,81,"1,99729776382446","-2,99970626831055",0,0,0,0,,,"-0,0302598865428702",,"38,5813328794405","35,0294952392578"
9985,"08-15-2018 19:40:38,633","820737,808724","120,0033",14,81,"3,2623782157898","1,50006294250488","0,0499966628849506","0,00002216799","0,151824414730072","0,0000442694",,,"0,00214195251464844",,"37,93232","34,8406639099121"
9986,"08-15-2018 19:42:38,631","820857,805924","240,0005",14,81,"3,43509244918823","1,50004196166992","0,0999947264790535","0,00002216799","0,319730162620544","0,0000442694",,,"0,00107002258300781",,"37,1090469360352","34,6600189208984"
9987,"08-15-2018 19:44:38,634","820977,808924","360,0035",14,81,"3,52511358261108","1,50004386901855","0,149993732571602","0,00002216799","0,494006723165512","0,0000442694",,,"0,000538825988769531",,"36,638142024491","34,5860900878906"
9988,"08-15-2018 19:46:38,632","821097,807124","480,0017",14,81,"3,56862306594849","1,50003051757813","0,199991911649704","0,00002216799","0,671519935131073","0,0000442694",,,"0,000200271606445313",,"36,3391691901429","34,5703773498535"
9989,"08-15-2018 19:48:38,631","821217,806124","600,0007",14,81,"3,58708143234253","1,50003623962402","0,249985709786415","0,00002216799","0,850400030612946","0,0000442694",,,"0,000161170959472656",,"36,1691284179688","34,6090087890625"
9990,"08-15-2018 19:50:38,633","821337,808424","720,003",14,81,"3,60450315475464","1,50007629394531","0,299983650445938","0,00002216799","1,03018367290497","0,0000442694",,,"0,00011444091796875",,"35,9698219299316","34,523738861084"
9991,"08-15-2018 19:52:38,633","821457,808124","840,0027",14,81,"3,62159395217896","1,50005531311035","0,349983632564545","0,00002216799","1,21083688735962","0,0000442694",,,"0,000170707702636719",,"35,8437156677246","34,5145530700684"
9992,"08-15-2018 19:54:38,633","821577,807924","960,0025",14,81,"3,63946580886841","1,50000762939453","0,399979472160339","0,00002216799","1,39233899116516","0,0000442694",,,"0,000148773193359375",,"35,7239074707031","34,5706558227539"
9993,"08-15-2018 19:56:38,631","821697,806224","1080,0008",14,81,"3,66074895858765","1,50005531311035","0,449979543685913","0,00002216799","1,57482826709747","0,0000442694",,,"0,0002288818359375",,"35,685920715332","34,6733856201172"
9994,"08-15-2018 19:58:38,631","821817,806324","1200,0009",14,81,"3,6833176612854","1,50004196166992","0,499975383281708","0,00002216799","1,758420586586","0,0000442694",,,"0,00017547607421875",,"35,5273667703118","34,6218414306641"
9995,"08-15-2018 20:00:38,632","821937,807324","1320,0019",14,81,"3,70518064498901","1,50004577636719","0,549972295761108","0,00002216799","1,94312429428101","0,0000442694",,,"0,000149726867675781",,"35,589210590846","34,6633491516113"
9996,"08-15-2018 20:02:38,634","822057,809024","1440,0036",14,81,"3,72378778457642","1,50004577636719","0,599971473217011","0,00002216799","2,1288640499115","0,0000442694",,,"0,000193595886230469",,"35,4641838073731","34,629337310791"
9997,"08-15-2018 20:04:38,632","822177,807324","1560,0019",14,81,"3,73918771743774","1,50000953674316","0,649967610836029","0,00002216799","2,31543707847595","0,0000442694",,,"0,000101089477539063",,"35,4221305847168","34,7017364501953"
9998,"08-15-2018 20:06:38,631","822297,806024","1680,0006",14,81,"3,75159788131714","1,50008583068848","0,699965119361877","0,00002216799","2,50270509719849","0,0000442694",,,"0,0001220703125",,"35,3807182312012","34,606201171875"
9999,"08-15-2018 20:08:38,633","822417,808024","1800,0026",14,81,"3,76367998123169","1,50003242492676","0,749965786933899","0,00002216799","2,69058799743652","0,0000442694",,,"0,000102043151855469",,"35,3755187988281","34,6511421203613"
10000,"08-15-2018 20:10:38,631","822537,806524","1920,0011",14,81,"3,77654504776001","1,50004959106445","0,799961686134338","0,00002216799","2,87907266616821","0,0000442694",,,"0,000177383422851563",,"35,4816474914551","34,7620964050293"
10001,"08-15-2018 20:12:38,632","822657,806924","2040,0015",14,81,"3,7905592918396","1,50004959106445","0,849961459636688","0,00002216799","3,06824374198914","0,0000442694",,,"0,0000762939453125",,"35,4937973022461","34,7220726013184"
10002,"08-15-2018 20:14:38,633","822777,808324","2160,0029",14,81,"3,80601835250855","1,50005912780762","0,899960219860077","0,00002216799","3,25814723968506","0,0000442694",,,"0,000124931335449219",,"35,5652770400436","34,6720809936523"
10003,"08-15-2018 20:16:38,630","822897,805624","2280,0002",14,81,"3,82294321060181","1,50007820129395","0,949956774711609","0,00002216799","3,44885182380676","0,0000442694",,,"0,0001220703125",,"35,6112022399902","34,6899948120117"
10004,"08-15-2018 20:18:38,631","823017,805924","2400,0005",14,81,"3,841392993927","1,50006675720215","0,999952852725983","0,00002216799","3,64043927192688","0,0000442694",,,"0,000186920166015625",,"35,7060317993164","34,7518730163574"
10005,"08-15-2018 20:20:38,631","823137,806524","2520,0011",14,81,"3,86100912094116","1,50004196166992","1,04995083808899","0,00002216799","3,83298635482788","0,0000442694",,,"0,000213623046875",,"35,7385711398762","34,7475662231445"
10006,"08-15-2018 20:22:38,634","823257,809024","2640,0036",14,81,"3,88129854202271","1,50006103515625","1,09995007514954","0,00002216799","4,0265383720398","0,0000442694",,,"0,00017547607421875",,"35,789966583252","34,6792488098145"
10007,"08-15-2018 20:24:38,632","823377,807124","2760,0017",14,81,"3,90180349349976","1,50005149841309","1,14995014667511","0,00002216799","4,221116065979","0,0000442694",,,"0,000244140625",,"35,8659172058106","34,7768135070801"
10008,"08-15-2018 20:26:38,631","823497,805824","2880,0004",14,81,"3,92182207107544","1,50004196166992","1,1999477148056","0,00002216799","4,41670036315918","0,0000442694",,,"0,000163078308105469",,"35,9084854125977","34,681095123291"
10009,"08-15-2018 20:28:38,633","823617,808324","3000,0029",14,81,"3,94082498550415","1,50004768371582","1,24994504451752","0,00002216799","4,61326217651367","0,0000442694",,,"0,000166893005371094",,"35,9549980163574","34,7798461914063"
10010,"08-15-2018 20:30:38,631","823737,806524","3120,0011",14,81,"3,95854616165161","1,50008010864258","1,2999439239502","0,00002216799","4,81074714660645","0,0000442694",,,"0,000139236450195313",,"35,983943939209","34,7112731933594"
10011,"08-15-2018 20:32:38,633","823857,808024","3240,0026",14,81,"3,97512578964233","1,50006103515625","1,34994316101074","0,00002216799","5,00908946990967","0,0000442694",,,"0,000152587890625",,"35,9626541137695","34,7374877929688"
10012,"08-15-2018 20:34:38,634","823977,809324","3360,0039",14,81,"3,99085283279419","1,50007820129395","1,39994037151337","0,00002216799","5,20823001861572","0,0000442694",,,"0,000112533569335938",,"36,0009307861328","34,8152313232422"
10013,"08-15-2018 20:36:38,634","824097,809024","3480,0036",14,81,"4,00609350204468","1,50001335144043","1,44994080066681","0,00002216799","5,40815734863281","0,0000442694",,,"8,7738037109375E-05",,"35,988208770752","34,8100280761719"
10014,"08-15-2018 20:38:38,633","824217,808024","3600,0026",14,81,"4,02126455307007","1,50009346008301","1,49993801116943","0,00002216799","5,60883092880249","0,0000442694",,,"0,000117301940917969",,"35,9396210121698","34,7749710083008"
10015,"08-15-2018 20:40:38,631","824337,806624","3720,0012",14,81,"4,03644990921021","1,50009155273438","1,54993486404419","0,00002216799","5,81026077270508","0,0000442694",,,"0,000124931335449219",,"35,8913192749023","34,6673545837402"
10016,"08-15-2018 20:42:38,633","824457,808624","3840,0032",14,81,"4,05201959609985","1,50003433227539","1,59993457794189","0,00002216799","6,01246881484985","0,0000442694",,,"0,000102043151855469",,"35,8284187841057","34,7737884521484"
10017,"08-15-2018 20:44:38,630","824577,805724","3960,0003",14,81,"4,06857252120972","1,50003814697266","1,64992666244507","0,00002216799","6,21544742584229","0,0000442694",,,"0,000170707702636719",,"35,7540054321289","34,7442092895508"
10018,"08-15-2018 20:46:38,633","824697,808524","4080,0031",14,81,"4,08645009994507","1,50007057189941","1,69992625713348","0,00002216799","6,41931581497192","0,0000442694",,,"0,000154495239257813",,"35,7926635742188","34,805835723877"
10019,"08-15-2018 20:48:38,633","824817,807924","4200,0025",14,81,"4,10575342178345","1,50007438659668","1,74992167949677","0,00002216799","6,62409734725952","0,0000442694",,,"0,000145912170410156",,"35,7616577406821","34,7619285583496"
10020,"08-15-2018 20:50:38,633","824937,808124","4320,0027",14,81,"4,12640047073364","1,50008392333984","1,79991614818573","0,00002216799","6,82987546920776","0,0000442694",,,"0,000163078308105469",,"35,7048072814941","34,8665046691895"
10021,"08-15-2018 20:52:38,633","825057,808224","4440,0028",14,81,"4,14766454696655","1,50006103515625","1,8499162197113","0,00002216799","7,03672599792481","0,0000442694",,,"0,000181198120117188",,"35,6753807313092","34,7406196594238"
10022,"08-15-2018 20:54:38,633","825177,807924","4560,0025",14,81,"4,16864061355591","1,50006675720215","1,89991271495819","0,00002216799","7,24462223052979","0,0000442694",,,"0,000176429748535156",,"35,703125","34,8507080078125"
10023,"08-15-2018 20:56:38,633","825297,808324","4680,0029",14,81,"4,18816709518433","1,50006103515625","1,94991290569305","0,00002216799","7,45355224609375","0,0000442694",,,"0,0001678466796875",,"35,8861541748047","34,8863182067871"
10024,"08-15-2018 20:58:02,301","825381,476124","4763,6707",14,81,"4,19999933242798","1,50008010864258","1,98477244377136","0,00002216799","7,59976053237915","0,0000442694",,,"9,10682446036427E-05",,"36,027530670166","35,0471725463867"
10025,"08-15-2018 21:00:02,326","825501,489192","120,0029",15,81,"4,20049238204956","1,35229110717773","2,03216028213501","0,00002216799","7,79881429672241","0,0000442694",,,"-1,9073486328125E-05",,"36,0914459228516","35,1782531738281"
10026,"08-15-2018 21:02:02,323","825621,486992","240,0007",15,81,"4,20046281814575","1,25782203674316","2,07557725906372","0,00002216799","7,98118734359741","0,0000442694",,,"-3,24249267578125E-05",,"36,0208740822485","35,3084106445313"
10027,"08-15-2018 21:04:02,324","825741,487592","360,0013",15,81,"4,20045614242554","1,17960357666016","2,11617660522461","0,00002216799","8,15172481536865","0,0000442694",,,"-3,62396240234375E-05",,"35,9346427917481","35,2576751708984"
10028,"08-15-2018 21:06:02,325","825861,488492","480,0022",15,81,"4,20047616958618","1,10466384887695","2,15424680709839","0,00002216799","8,31163692474365","0,0000442694",,,"-0,0000152587890625",,"35,8534736633301","35,2228469848633"
10029,"08-15-2018 21:08:02,327","825981,490092","600,0038",15,81,"4,20050668716431","1,02946662902832","2,18982005119324","0,00002216799","8,46106243133545","0,0000442694",,,"1,9073486328125E-05",,"35,7111892700195","35,0786476135254"
10030,"08-15-2018 21:10:02,323","826101,486492","720,0002",15,81,"4,20046663284302","0,952264785766602","2,22285056114197","0,00002216799","8,59980583190918","0,0000442694",,,"2,86102294921875E-05",,"35,461311340332","34,9175758361816"
10031,"08-15-2018 21:12:02,324","826221,487792","840,0015",15,81,"4,20046281814575","0,872684478759766","2,25326585769653","0,00002216799","8,72756481170654","0,0000442694",,,"-1,9073486328125E-05",,"35,2880708230765","34,7348937988281"
10032,"08-15-2018 21:14:02,323","826341,486892","960,0006",15,81,"4,2004542350769","0,791444778442383","2,28100323677063","0,00002216799","8,8440752029419","0,0000442694",,,"-4,29153442382813E-05",,"35,1530799865723","34,6328086853027"
10033,"08-15-2018 21:16:02,325","826461,488192","1080,0019",15,81,"4,20047807693481","0,70988655090332","2,30602169036865","0,00002216799","8,94916439056397","0,0000442694",,,"1,9073486328125E-06",,"35,1257019271117","34,634880065918"
10034,"08-15-2018 21:18:02,324","826581,487192","1200,0009",15,81,"4,20050954818726","0,629928588867188","2,32834458351135","0,00002216799","9,04293155670166","0,0000442694",,,"-1,1444091796875E-05",,"35,0559349060059","34,5328330993652"
10035,"08-15-2018 21:20:02,327","826701,490592","1320,0043",15,81,"4,20046854019165","0,553424835205078","2,34805417060852","0,00002216799","9,12572193145752","0,0000442694",,,"8,58306884765625E-06",,"35,0252914428711","34,5860862731934"
10036,"08-15-2018 21:22:02,325","826821,488492","1440,0022",15,81,"4,20047330856323","0,481863021850586","2,36529350280762","0,00002216799","9,19813537597656","0,0000442694",,,"-2,38418579101563E-05",,"35,0093650817871","34,5571060180664"
10037,"08-15-2018 21:24:02,324","826941,487392","1560,0011",15,81,"4,20043802261353","0,416843414306641","2,38025069236755","0,00002216799","9,26096153259277","0,0000442694",,,"-1,81198120117188E-05",,"34,9774399069757","34,6769332885742"
10038,"08-15-2018 21:26:02,328","827061,491092","1680,0048",15,81,"4,20045709609985","0,358888626098633","2,39315748214722","0,00002216799","9,31517601013184","0,0000442694",,,"-3,62396240234375E-05",,"34,9188003540039","34,639575958252"
10039,"08-15-2018 21:28:02,324","827181,487792","1800,0015",15,81,"4,20044374465942","0,308013916015625","2,40424990653992","0,00002216799","9,3617696762085","0,0000442694",,,"1,33514404296875E-05",,"34,8954849243164","34,6350326538086"
10040,"08-15-2018 21:28:02,329","827181,492492","1800,0062",15,81,"4,20044755935669","0,308012008666992","2,40424990653992","0,00002216799","9,3617696762085","0,0000442694",,,"1,33514030814273E-05",,"34,8954831050381","34,635045194388"
10041,"08-15-2018 21:38:02,388","827781,567704","600,004",16,81,"4,15685415267944",0,"2,40424990653992","0,00002216799","9,3617696762085","0,0000442694",,,"8,58306884765625E-06",,"34,6632100419395","34,7175369262695"
10042,"08-15-2018 21:38:02,391","827781,570604","600,0069",16,81,"4,15685224533081",0,"2,40424990653992","0,00002216799","9,3617696762085","0,0000442694",,,"8,57855526255348E-06",,"34,6632191359019","34,771240234375"
10043,"08-15-2018 21:40:02,485","827901,679056","120,0023",17,81,"3,86524152755737","-3,00007057189941","2,40424990653992","0,1000146","9,3617696762085","0,3881522",,,"-0,000178337097167969",,"35,053275421225","34,7723541259766"
10044,"08-15-2018 21:42:02,485","828021,678156","240,0014",17,81,"3,84936380386353","-3,00005340576172","2,40424990653992","0,2000045","9,3617696762085","0,773823",,,"-0,000141143798828125",,"35,4621925354004","34,8473052978516"
10045,"08-15-2018 21:44:02,483","828141,677056","360,0003",17,81,"3,83155202865601","-3,00006771087647","2,40424990653992","0,3000041","9,3617696762085","1,157913",,,"-0,000165939331054688",,"35,7838627995659","34,7780723571777"
10046,"08-15-2018 21:46:02,486","828261,679256","480,0025",17,81,"3,80677175521851","-3,00009059906006","2,40424990653992","0,4000009","9,3617696762085","1,539882",,,"-0,000310897827148438",,"36,082248171033","34,7841644287109"
10047,"08-15-2018 21:48:02,485","828381,679056","600,0023",17,81,"3,77466821670532","-3,00009918212891","2,40424990653992","0,4999962","9,3617696762085","1,918988",,,"-0,00028228759765625",,"36,404411315918","34,7533645629883"
10048,"08-15-2018 21:50:02,486","828501,679556","720,0028",17,81,"3,73883771896362","-3,00012397766113","2,40424990653992","0,5999898","9,3617696762085","2,294647",,,"-0,000286102294921875",,"36,5662040710449","34,7612533569336"
10049,"08-15-2018 21:52:02,487","828621,680556","840,0038",17,81,"3,70438146591187","-3,00016975402832","2,40424990653992","0,6999864","9,3617696762085","2,666768",,,"-0,000299453735351563",,"36,6724090576172","34,8081970214844"
10050,"08-15-2018 21:54:02,484","828741,677656","960,0009",17,81,"3,67321538925171","-3,00012874603272","2,40424990653992","0,7999751","9,3617696762085","3,035582",,,"-0,000269889831542969",,"36,7962417602539","34,8271369934082"
10051,"08-15-2018 21:56:02,485","828861,678156","1080,0014",17,81,"3,6434063911438","-3,00013637542725","2,40424990653992","0,8999698","9,3617696762085","3,401396",,,"-0,000222206115722656",,"36,8353805541992","34,7490768432617"
10052,"08-15-2018 21:58:02,485","828981,678756","1200,002",17,81,"3,6117844581604","-3,0001974105835","2,40424990653992","0,9999697","9,3617696762085","3,76418",,,"-0,000265121459960938",,"36,8305473367913","34,8003082275391"
10053,"08-15-2018 22:00:02,485","829101,678756","1320,002",17,81,"3,57630777359009","-3,00015354156494","2,40424990653992","1,099966","9,3617696762085","4,123605",,,"-0,000349998474121094",,"36,9151916503906","34,7582359313965"
10054,"08-15-2018 22:02:02,485","829221,678156","1440,0014",17,81,"3,53727674484253","-2,99983692169189","2,40424990653992","1,199963","9,3617696762085","4,479299",,,"-0,000330924987792969",,"36,9033966064453","34,8119087219238"
10055,"08-15-2018 22:04:02,483","829341,676956","1560,0002",17,81,"3,49637365341187","-2,99984359741211","2,40424990653992","1,299945","9,3617696762085","4,830921",,,"-0,00037384033203125",,"36,9180030701032","34,8079528808594"
10056,"08-15-2018 22:06:02,487","829461,680556","1680,0038",17,81,"3,45691728591919","-2,99982929229736","2,40424990653992","1,39995","9,3617696762085","5,178573",,,"-0,000338554382324219",,"36,8634300231934","34,7714080810547"
10057,"08-15-2018 22:08:02,486","829581,679656","1800,0029",17,81,"3,42177820205688","-3,00018405914307","2,40424990653992","1,499938","9,3617696762085","5,522428",,,"-0,0003204345703125",,"36,9204521179199","34,7558097839356"
10058,"08-15-2018 22:10:02,485","829701,678256","1920,0015",17,81,"3,39098405838013","-3,00014686584473","2,40424990653992","1,599929","9,3617696762085","5,863005",,,"-0,000222206115722656",,"37,1090850830078","34,9344367980957"
10059,"08-15-2018 22:12:02,484","829821,677756","2040,001",17,81,"3,36265897750855","-3,00012397766113","2,40424990653992","1,69993","9,3617696762085","6,200679",,,"-0,000249862670898438",,"37,3720052435454","35,1200294494629"
10060,"08-15-2018 22:14:02,488","829941,681556","2160,0048",17,81,"3,33427858352661","-3,00013446807861","2,40424990653992","1,799932","9,3617696762085","6,535546",,,"-0,000224113464355469",,"37,4658050537109","35,1032295227051"
10061,"08-15-2018 22:16:02,486","830061,679456","2280,0027",17,81,"3,30343198776245","-3,00012397766113","2,40424990653992","1,899929","9,3617696762085","6,867436",,,"-0,00020599365234375",,"37,7101860046387","35,2139205932617"
10062,"08-15-2018 22:18:02,485","830181,678256","2400,0015",17,81,"3,27076578140259","-3,00010967254639","2,40424990653992","1,999921","9,3617696762085","7,196165",,,"-0,000331878662109375",,"37,789504938783","35,1265983581543"
10063,"08-15-2018 22:20:02,484","830301,678056","2520,0013",17,81,"3,22846174240112","-3,00007438659668","2,40424990653992","2,099915","9,3617696762085","7,521209",,,"-0,000407218933105469",,"37,8624533338031","35,1095886230469"
10064,"08-15-2018 22:22:02,486","830421,679656","2640,0029",17,81,"3,16111898422241","-3,00006771087647","2,40424990653992","2,199914","9,3617696762085","7,841139",,,"-0,00093841552734375",,"37,9821279166927","35,0230445861816"
10065,"08-15-2018 22:24:02,487","830541,680256","2760,0035",17,81,"2,97781705856323","-3,00007247924805","2,40424990653992","2,299906","9,3617696762085","8,149257",,,"-0,00213146209716797",,"38,0252151489258","34,8889312744141"
10066,"08-15-2018 22:26:02,485","830661,678256","2880,0015",17,81,"2,16200590133667","-3,00010776519775","2,40424990653992","2,399904","9,3617696762085","8,42461",,,"-0,0317049026489258",,"38,4074554443359","34,6734771728516"
10067,"08-15-2018 22:26:06,613","830665,806956","2884,1302",17,81,"1,99967813491821","-3,00005149841309","2,40424990653992","2,403342","9,3617696762085","8,431778",,,"-0,0305801395191303",,"38,3217315673828","34,6602058410645"
10068,"08-15-2018 22:26:06,632","830665,790444","0,0055",18,82,"1,99675703048706","-3,00007438659668",0,"0,000002083383",0,"0,000004161353",,,"-0,0305751268900731",,"38,3216509322853","34,7277355058819"
10069,"08-15-2018 22:28:06,657","830785,788544","120,0035",14,82,"3,26230192184448","1,49998474121094","0,0499964207410812","0,00002200047","0,151818335056305","0,00004392659",,,"0,00212287902832031",,"37,79566","34,6994361877441"
10070,"08-15-2018 22:30:06,655","830905,786844","240,0018",14,82,"3,4350152015686","1,50000190734863","0,0999938026070595","0,00002200047","0,319718658924103","0,00004392659",,,"0,00106239318847656",,"37,1201324462891","34,6528396606445"
10071,"08-15-2018 22:32:06,655","831025,786544","360,0015",14,82,"3,52512788772583","1,49999618530273","0,149989813566208","0,00002200047","0,49398285150528","0,00004392659",,,"0,000533103942871094",,"36,7150195636691","34,5842094421387"
10072,"08-15-2018 22:34:06,655","831145,785844","480,0008",14,82,"3,56858491897583","1,5000114440918","0,199985817074776","0,00002200047","0,671487808227539","0,00004392659",,,"0,000197410583496094",,"36,4089164733887","34,5990371704102"
10073,"08-15-2018 22:36:06,654","831265,785544","600,0005",14,82,"3,58704328536987","1,50001525878906","0,249984338879585","0,00002200047","0,85038423538208","0,00004392659",,,"0,000172615051269531",,"36,1364250183106","34,5755958557129"
10074,"08-15-2018 22:38:06,657","831385,788344","720,0033",14,82,"3,60448122024536","1,49999237060547","0,299983471632004","0,00002200047","1,03017163276672","0,00004392659",,,"0,000145912170410156",,"36,0290375650734","34,601993560791"
10075,"08-15-2018 22:40:06,658","831505,789144","840,0041",14,82,"3,62159109115601","1,50004768371582","0,349980264902115","0,00002200047","1,21081221103668","0,00004392659",,,"0,000150680541992188",,"35,9253999561251","34,6280097961426"
