Repository: HADatAc/arrowhead

File: DA/DA-BATTERY_ARCHIVE-180803_NMC_2_Grp5_35C_6.csv (part 74 of 101)
Data_Point,Date_Time,Test_Time(s),Step_Time(s),Step_Index,Cycle_Index,Voltage(V),Current(A),Charge_Capacity(Ah),Discharge_Capacity(Ah),Charge_Energy(Wh),Discharge_Energy(Wh),ACR(Ohm),Internal Resistance(Ohm),dV/dt(V/s),dI/dt(A/s),Aux_Temperature_1,Aux_Temperature_2
12800,"08-19-2018 18:03:18,058","1160497,20892","240,0009",14,115,"3,43588972091675","1,50003814697266","0,0999939069151878","0,00001991779","0,319764286279678","0,00003977203",,,"0,00110626220703125",,"37,246768951416","34,6611518859863"
12801,"08-19-2018 18:05:18,060","1160617,21022","360,0022",14,115,"3,52641439437866","1,50004959106445","0,149989783763886","0,00001991779","0,49408096075058","0,00003977203",,,"0,000531196594238281",,"36,7610702514648","34,7685165405273"
12802,"08-19-2018 18:07:18,062","1160737,21302","480,005",14,115,"3,56933259963989","1,5000114440918","0,199988931417465","0,00001991779","0,671651840209961","0,00003977203",,,"0,000164031982421875",,"36,4765779958604","34,681770324707"
12803,"08-19-2018 18:09:18,058","1160857,20842","600,0004",14,115,"3,58782434463501","1,50002098083496","0,249985933303833","0,00001991779","0,850579977035523","0,00003977203",,,"0,000163078308105469",,"36,3040164941595","34,6327781677246"
12804,"08-19-2018 18:11:18,058","1160977,20922","720,0012",14,115,"3,60528230667114","1,5000114440918","0,299984008073807","0,00001991779","1,03040289878845","0,00003977203",,,"0,000154495239257813",,"36,1077733715617","34,7243347167969"
12805,"08-19-2018 18:13:18,061","1161097,21222","840,0042",14,115,"3,62241983413696","1,50002098083496","0,349985092878342","0,00001991779","1,2111006975174","0,00003977203",,,"0,000113487243652344",,"36,0257040429785","34,7095718383789"
12806,"08-19-2018 18:15:18,061","1161217,21142","960,0034",14,115,"3,64041090011597","1,50004386901855","0,399980217218399","0,00001991779","1,39264523983002","0,00003977203",,,"0,00011444091796875",,"35,891731262207","34,7014579772949"
12807,"08-19-2018 18:17:18,060","1161337,21072","1080,0027",14,115,"3,66182851791382","1,49997901916504","0,449979245662689","0,00001991779","1,57518148422241","0,00003977203",,,"0,000205039978027344",,"35,8041916623056","34,7736358642578"
12808,"08-19-2018 18:19:18,061","1161457,21192","1200,0039",14,115,"3,68438005447388","1,50000953674316","0,499976485967636","0,00001991779","1,75883233547211","0,00003977203",,,"0,000212669372558594",,"35,719993734423","34,7439804077148"
12809,"08-19-2018 18:21:18,059","1161577,20942","1320,0014",14,115,"3,70629167556763","1,50002288818359","0,549972295761108","0,00001991779","1,94358646869659","0,00003977203",,,"0,000213623046875",,"35,6625978471953","34,7701568603516"
12810,"08-19-2018 18:23:18,059","1161697,20952","1440,0015",14,115,"3,72474050521851","1,50001907348633","0,599969446659088","0,00001991779","2,12936878204346","0,00003977203",,,"0,000164985656738281",,"35,6346473693848","34,8381080627441"
12811,"08-19-2018 18:25:18,060","1161817,21062","1560,0026",14,115,"3,74011468887329","1,50003814697266","0,649973094463348","0,00001991779","2,31601810455322","0,00003977203",,,"0,000121116638183594",,"35,5029907226563","34,7990608215332"
12812,"08-19-2018 18:27:18,059","1161937,20942","1680,0014",14,115,"3,75259160995483","1,5000057220459","0,69997102022171","0,00001991779","2,50333476066589","0,00003977203",,,"0,000125885009765625",,"35,5170440673828","34,8399200439453"
12813,"08-19-2018 18:29:18,060","1162057,21022","1800,0022",14,115,"3,76474046707153","1,50003051757813","0,749967217445374","0,00001991779","2,69125270843506","0,00003977203",,,"0,00016021728515625",,"35,5380973815918","34,8094444274902"
12814,"08-19-2018 18:31:18,059","1162177,20982","1920,0018",14,115,"3,77779245376587","1,50007247924805","0,799963474273682","0,00001991779","2,87979817390442","0,00003977203",,,"0,000144004821777344",,"35,5520858764648","34,8030166625977"
12815,"08-19-2018 18:33:18,061","1162297,21222","2040,0042",14,115,"3,79206418991089","1,4999885559082","0,849963366985321","0,00001991779","3,06903791427612","0,00003977203",,,"0,000153541564941406",,"35,6299591064453","34,7945060729981"
12816,"08-19-2018 18:35:18,061","1162417,21172","2160,0037",14,115,"3,80766820907593","1,50003433227539","0,899961471557617","0,00001991779","3,2590172290802","0,00003977203",,,"0,00016021728515625",,"35,6832008361816","34,7140426635742"
12817,"08-19-2018 18:37:18,062","1162537,21232","2280,0043",14,115,"3,8247971534729","1,50004386901855","0,949958503246307","0,00001991779","3,44981217384338","0,00003977203",,,"0,000139236450195313",,"35,7379683991848","34,8189201354981"
12818,"08-19-2018 18:39:18,060","1162657,21022","2400,0022",14,115,"3,84342908859253","1,50000953674316","0,999953210353851","0,00001991779","3,64149308204651","0,00003977203",,,"0,000153541564941406",,"35,823413848877","34,7573852539063"
12819,"08-19-2018 18:41:18,059","1162777,20962","2520,0016",14,115,"3,86322641372681","1,50000190734863","1,0499495267868","0,00001991779","3,83414101600647","0,00003977203",,,"0,000174522399902344",,"35,8696250915527","34,8729095458984"
12820,"08-19-2018 18:43:18,060","1162897,21032","2640,0023",14,115,"3,88362741470337","1,5","1,09995031356812","0,00001991779","4,02781248092651","0,00003977203",,,"0,000168800354003906",,"35,9572028383959","34,8357620239258"
12821,"08-19-2018 18:45:18,058","1163017,20842","2760,0004",14,115,"3,90410566329956","1,49998664855957","1,14994978904724","0,00001991779","4,22250413894653","0,00003977203",,,"0,00017547607421875",,"36,0377883911133","34,8238906860352"
12822,"08-19-2018 18:47:18,060","1163137,21032","2880,0023",14,115,"3,92408800125122","1,5000114440918","1,19994783401489","0,00001991779","4,41820430755615","0,00003977203",,,"0,00017547607421875",,"36,0113182288452","34,7202682495117"
12823,"08-19-2018 18:49:18,057","1163257,20812","3000,0001",14,115,"3,94296216964722","1,50003433227539","1,24994301795959","0,00001991779","4,61486721038818","0,00003977203",,,"0,00017547607421875",,"36,0557021945434","34,8257675170898"
12824,"08-19-2018 18:51:18,060","1163377,21022","3120,0022",14,115,"3,96056222915649","1,49997901916504","1,29993903636932","0,00001991779","4,81244564056397","0,00003977203",,,"0,000151634216308594",,"36,0207672260968","34,8300476074219"
12825,"08-19-2018 18:53:18,060","1163497,21082","3240,0028",14,115,"3,97704935073853","1,5000057220459","1,3499391078949","0,00001991779","5,01088953018189","0,00003977203",,,"0,000135421752929688",,"36,0175056626527","34,7276039123535"
12826,"08-19-2018 18:55:18,061","1163617,21212","3360,0041",14,115,"3,99270486831665","1,4999885559082","1,39993274211884","0,00001991779","5,21011018753052","0,00003977203",,,"0,0001220703125",,"36,1216163635254","34,8764305114746"
12827,"08-19-2018 18:57:18,062","1163737,21272","3480,0047",14,115,"4,007972240448","1,50001335144043","1,44993233680725","0,00001991779","5,41012525558472","0,00003977203",,,"0,000125885009765625",,"36,3076896667481","34,9180183410645"
12828,"08-19-2018 18:59:18,060","1163857,21092","3600,0029",14,115,"4,0230393409729","1,5000057220459","1,49992775917053","0,00001991779","5,61088132858276","0,00003977203",,,"0,000130653381347656",,"36,3737144470215","35,1498031616211"
12829,"08-19-2018 19:01:18,061","1163977,21122","3720,0032",14,115,"4,0383152961731","1,50001907348633","1,54992604255676","0,00001991779","5,81240797042847","0,00003977203",,,"0,000127792358398438",,"36,3498382568359","35,2271347045898"
12830,"08-19-2018 19:03:18,061","1164097,21182","3840,0038",14,115,"4,05403089523315","1,50002670288086","1,59992516040802","0,00001991779","6,01470947265625","0,00003977203",,,"0,000148773193359375",,"36,3087425231934","35,2579383850098"
12831,"08-19-2018 19:05:18,058","1164217,20882","3960,0008",14,115,"4,07074785232544","1,50002670288086","1,64992272853851","0,00001991779","6,21781444549561","0,00003977203",,,"0,000110626220703125",,"36,3271903991699","35,2741813659668"
12832,"08-19-2018 19:07:18,060","1164337,21072","4080,0027",14,115,"4,0888466835022","1,50002479553223","1,69992136955261","0,00001991779","6,42179346084595","0,00003977203",,,"0,000150680541992188",,"36,2200241088867","35,2340698242188"
12833,"08-19-2018 19:09:18,060","1164457,21092","4200,0029",14,115,"4,10842370986939","1,50003242492676","1,74991798400879","0,00001991779","6,62670421600342","0,00003977203",,,"0,000205039978027344",,"35,9801902770996","35,0950622558594"
12834,"08-19-2018 19:11:18,061","1164577,21132","4320,0033",14,115,"4,12919855117798","1,5000114440918","1,79991674423218","0,00001991779","6,83263444900513","0,00003977203",,,"0,000204086303710938",,"35,8168067932129","34,8432502746582"
12835,"08-19-2018 19:13:18,062","1164697,21242","4440,0044",14,115,"4,15047216415405","1,50003433227539","1,84991323947907","0,00001991779","7,03961086273193","0,00003977203",,,"0,000203132629394531",,"35,7559395343648","34,7615699768066"
12836,"08-19-2018 19:15:18,062","1164817,21282","4560,0048",14,115,"4,17137479782105","1,50004386901855","1,89991366863251","0,00001991779","7,24766254425049","0,00003977203",,,"0,000181198120117188",,"35,7906799316406","34,6803512573242"
12837,"08-19-2018 19:17:18,058","1164937,20912","4680,0011",14,115,"4,19056367874146","1,50008010864258","1,94991266727448","0,00001991779","7,45671653747559","0,00003977203",,,"0,000220298767089844",,"35,6796494455556","34,6830940246582"
12838,"08-19-2018 19:18:26,066","1165005,21642","4748,0084",14,115,"4,20000886917114","1,50003814697266","1,97824800014496","0,00001991779","7,57559442520142","0,00003977203",,,"0,000147864461024061",,"35,7364501953125","34,7359313964844"
12839,"08-19-2018 19:20:26,090","1165125,29342","120,0021",15,115,"4,20030355453491","1,35025978088379","2,02553009986877","0,00001991779","7,77419424057007","0,00003977203",,,"2,00271606445313E-05",,"35,7303657582432","34,7245292663574"
12840,"08-19-2018 19:22:26,092","1165245,29522","240,0039",15,115,"4,200279712677","1,25498390197754","2,06887078285217","0,00001991779","7,95623826980591","0,00003977203",,,"-1,04904174804688E-05",,"35,7222328186035","34,7852592468262"
12841,"08-19-2018 19:24:26,092","1165365,29602","360,0047",15,115,"4,20020055770874","1,17592811584473","2,1093807220459","0,00001991779","8,12639331817627","0,00003977203",,,"-7,05718994140625E-05",,"35,7302436828613","34,8148384094238"
12842,"08-19-2018 19:26:26,092","1165485,29522","480,0039",15,115,"4,20037412643433","1,10160064697266","2,14733076095581","0,00001991779","8,28579425811768","0,00003977203",,,"6,4849853515625E-05",,"35,7061310015394","34,8106079101563"
12843,"08-19-2018 19:28:26,093","1165605,29612","600,0048",15,115,"4,20027589797974","1,02484512329102","2,18276238441467","0,00001991779","8,43461799621582","0,00003977203",,,"1,1444091796875E-05",,"35,6373596965437","34,7278327941895"
12844,"08-19-2018 19:30:26,088","1165725,29192","720,0006",15,115,"4,20031881332398","0,947301864624023","2,21563386917114","0,00001991779","8,57268810272217","0,00003977203",,,"4,67300415039063E-05",,"35,6324539999483","34,7187881469727"
12845,"08-19-2018 19:32:26,092","1165845,29522","840,0039",15,115,"4,20031595230103","0,867521286010742","2,24588942527771","0,00001991779","8,69976997375488","0,00003977203",,,"2,288818359375E-05",,"35,5293769836426","34,7568435668945"
12846,"08-19-2018 19:34:26,090","1165965,29322","960,0019",15,115,"4,20027303695679","0,785898208618164","2,27344989776611","0,00001991779","8,81553363800049","0,00003977203",,,"-1,23977661132813E-05",,"35,4728202819824","34,6909294128418"
12847,"08-19-2018 19:36:26,090","1166085,29352","1080,0022",15,115,"4,20028162002564","0,705034255981445","2,29829716682434","0,00001991779","8,91989898681641","0,00003977203",,,"-4,1961669921875E-05",,"35,4351425170898","34,7841796875"
12848,"08-19-2018 19:38:26,089","1166205,29252","1200,0012",15,115,"4,20031785964966","0,625020980834961","2,32045388221741","0,00001991779","9,01296329498291","0,00003977203",,,"4,48226928710938E-05",,"35,3226280212402","34,7832260131836"
12849,"08-19-2018 19:40:26,089","1166325,29282","1320,0015",15,115,"4,20032930374146","0,549596786499023","2,34001183509827","0,00001991779","9,09511280059815","0,00003977203",,,"2,76565551757813E-05",,"35,2968139648438","34,8472290039063"
12850,"08-19-2018 19:42:26,088","1166445,29132",1440,15,115,"4,20031309127808","0,478668212890625","2,35712337493897","0,00001991779","9,16698741912842","0,00003977203",,,"4,48226928710938E-05",,"35,2697868572397","34,8024291992188"
12851,"08-19-2018 19:44:26,090","1166565,29372","1560,0024",15,115,"4,20029306411743","0,414133071899414","2,37198424339294","0,00001991779","9,22940731048584","0,00003977203",,,"-4,67300415039063E-05",,"35,1575736999512","34,7280349731445"
12852,"08-19-2018 19:46:26,090","1166685,29332","1680,002",15,115,"4,20022916793823","0,357017517089844","2,38481950759888","0,00001991779","9,28331851959229","0,00003977203",,,"-9,5367431640625E-05",,"35,0668983459473","34,768611907959"
12853,"08-19-2018 19:48:26,091","1166805,29412","1800,0028",15,115,"4,20030069351196","0,307140350341797","2,39586591720581","0,00001991779","9,3297176361084","0,00003977203",,,"-1,1444091796875E-05",,"35,0395508040395","34,843936920166"
12854,"08-19-2018 19:48:26,096","1166805,29952","1800,0082",15,115,"4,20030927658081","0,307140350341797","2,39586591720581","0,00001991779","9,3297176361084","0,00003977203",,,"-1,14440317215208E-05",,"35,0395487455619","34,7887153625488"
12855,"08-19-2018 19:58:26,152","1167405,435468","600,0014",16,115,"4,15656614303589",0,"2,39586591720581","0,00001991779","9,3297176361084","0,00003977203",,,"-4,76837158203125E-06",,"34,80649","34,8117027282715"
12856,"08-19-2018 19:58:26,157","1167405,440768","600,0067",16,115,"4,15656900405884",0,"2,39586591720581","0,00001991779","9,3297176361084","0,00003977203",,,"-4,77464228637016E-06",,"34,8065050759391","34,8117618263205"
12857,"08-19-2018 20:00:26,253","1167525,354112","120,0035",17,115,"3,86483907699585","-3,00019073486328","2,39586591720581","0,1000156","9,3297176361084","0,3880962",,,"-0,000146865844726563",,"35,1481338198077","34,7174911499023"
12858,"08-19-2018 20:02:26,252","1167645,353812","240,0032",17,115,"3,84906816482544","-3,00016117095947","2,39586591720581","0,2000155","9,3297176361084","0,7737738",,,"-0,000146865844726563",,"35,6166038513184","34,8635520935059"
12859,"08-19-2018 20:04:26,253","1167765,354312","360,0037",17,115,"3,83101987838745","-3,00014686584473","2,39586591720581","0,3000127","9,3297176361084","1,157813",,,"-0,000199317932128906",,"36,0027389526367","34,7861061096191"
12860,"08-19-2018 20:06:26,251","1167885,352812","480,0022",17,115,"3,80604982376099","-3,00018692016602","2,39586591720581","0,40001","9,3297176361084","1,539722",,,"-0,000264167785644531",,"36,486701965332","35,126407623291"
12861,"08-19-2018 20:08:26,252","1168005,353112","600,0025",17,115,"3,77391004562378","-3,00016593933105","2,39586591720581","0,5000005","9,3297176361084","1,918735",,,"-0,000331878662109375",,"36,8528324890814","35,3119316101074"
12862,"08-19-2018 20:10:26,253","1168125,354512","720,0039",17,115,"3,73826360702515","-3,00018215179443","2,39586591720581","0,6000039","9,3297176361084","2,294362",,,"-0,000271797180175781",,"37,0988502502441","35,3112640380859"
12863,"08-19-2018 20:12:26,252","1168245,353912","840,0033",17,115,"3,70399808883667","-3,00013446807861","2,39586591720581","0,6999955","9,3297176361084","2,666414",,,"-0,000311851501464844",,"37,1658706665039","35,2940521240234"
12864,"08-19-2018 20:14:26,250","1168365,351212","960,0006",17,115,"3,67290449142456","-3,00019454956055","2,39586591720581","0,8000035","9,3297176361084","3,035264",,,"-0,000275611877441406",,"37,2082901000977","35,2351951599121"
12865,"08-19-2018 20:16:26,250","1168485,351612","1080,001",17,115,"3,64300489425659","-3,00015163421631","2,39586591720581","0,8999967","9,3297176361084","3,401037",,,"-0,000319480895996094",,"37,2222709655762","35,2600631713867"
12866,"08-19-2018 20:18:26,253","1168605,354312","1200,0037",17,115,"3,61114168167114","-3,00014495849609","2,39586591720581","0,9999964","9,3297176361084","3,763772",,,"-0,000288963317871094",,"37,2051620625969","35,1991882324219"
12867,"08-19-2018 20:20:26,251","1168725,352212","1320,0016",17,115,"3,57554960250855","-3,00012874603272","2,39586591720581","1,099995","9,3297176361084","4,123135",,,"-0,000294685363769531",,"37,0152435302734","35,030445098877"
12868,"08-19-2018 20:22:26,251","1168845,352812","1440,0022",17,115,"3,53632974624634","-3,00010299682617","2,39586591720581","1,19999","9,3297176361084","4,478736",,,"-0,0003662109375",,"36,8562736511231","34,8032875061035"
12869,"08-19-2018 20:24:26,251","1168965,352812","1560,0022",17,115,"3,49535703659058","-3,00016593933105","2,39586591720581","1,299989","9,3297176361084","4,830321",,,"-0,000364303588867188",,"36,7760506344795","34,7141342163086"
12870,"08-19-2018 20:26:26,252","1169085,353212","1680,0026",17,115,"3,45594835281372","-3,0001745223999","2,39586591720581","1,399986","9,3297176361084","5,177847",,,"-0,000310897827148438",,"36,7666550429439","34,6409606933594"
12871,"08-19-2018 20:28:26,249","1169205,350612",1800,17,115,"3,42095327377319","-3,00014495849609","2,39586591720581","1,499978","9,3297176361084","5,521622",,,"-0,00025177001953125",,"36,7695121765137","34,6329574584961"
12872,"08-19-2018 20:30:26,251","1169325,352212","1920,0016",17,115,"3,39017248153687","-3,00014877319336","2,39586591720581","1,599979","9,3297176361084","5,86215",,,"-0,000233650207519531",,"36,7968559265137","34,7408409118652"
12873,"08-19-2018 20:32:26,254","1169445,355012","2040,0044",17,115,"3,3618655204773","-3,00011348724365","2,39586591720581","1,699979","9,3297176361084","6,199742",,,"-0,000219345092773438",,"36,9456633281452","34,7186813354492"
12874,"08-19-2018 20:34:26,253","1169565,354112","2160,0035",17,115,"3,33332872390747","-2,99997043609619","2,39586591720581","1,799977","9,3297176361084","6,534513",,,"-0,000264167785644531",,"37,0578992575637","34,7010154724121"
12875,"08-19-2018 20:36:26,249","1169685,350612",2280,17,115,"3,30237531661987","-2,99993324279785","2,39586591720581","1,89997","9,3297176361084","6,866284",,,"-0,000239372253417969",,"37,3147239685059","34,6878356933594"
12876,"08-19-2018 20:38:26,251","1169805,353012","2400,0024",17,115,"3,26935052871704","-3,00017166137695","2,39586591720581","1,999973","9,3297176361084","7,194931",,,"-0,000291824340820313",,"37,4539259704264","34,7380867004395"
12877,"08-19-2018 20:40:26,251","1169925,352612","2520,002",17,115,"3,22608709335327","-3,00017166137695","2,39586591720581","2,099971","9,3297176361084","7,519802",,,"-0,000445365905761719",,"37,5874214172363","34,7255516052246"
12878,"08-19-2018 20:42:26,250","1170045,351012","2640,0004",17,115,"3,15435838699341","-3,00015354156494","2,39586591720581","2,199968","9,3297176361084","7,839348",,,"-0,000990867614746094",,"37,7904853820801","34,7079849243164"
12879,"08-19-2018 20:44:26,250","1170165,351312","2760,0007",17,115,"2,96006345748901","-3,00014305114746","2,39586591720581","2,299959","9,3297176361084","8,146215",,,"-0,00223350524902344",,"38,1454048156738","34,615161895752"
12880,"08-19-2018 20:46:20,260","1170279,361112","2874,0105",17,115,"1,99973058700562","-3,00013256072998","2,39586591720581","2,394958","9,3297176361084","8,403981",,,"-0,000112428623930893",,"38,5233341716854","34,8053550720215"
12881,"08-19-2018 20:46:20,281","1170279,506328","0,0089",18,116,"1,99681901931763","-3,00029850006104",0,"0,000002000143",0,"0,000003995089",,,"-0,000112023049406361",,"38,5232508715904","34,8388710021973"
12882,"08-19-2018 20:48:20,307","1170399,501028","120,0036",14,116,"3,26294183731079","1,50004386901855","0,0499957427382469","0,00002016817","0,15182800590992","0,00004027107",,,"0,0021209716796875",,"38,06251","34,7799530029297"
12883,"08-19-2018 20:50:20,306","1170519,499728","240,0023",14,116,"3,4359564781189","1,49999618530273","0,0999938547611237","0,00002016817","0,319771140813828","0,00004027107",,,"0,00110340118408203",,"37,3177939763163","34,7902488708496"
12884,"08-19-2018 20:52:20,306","1170639,500428","360,003",14,116,"3,52647542953491","1,50000381469727","0,149990662932396","0,00002016817","0,494095474481583","0,00004027107",,,"0,0005340576171875",,"36,8355407714844","34,7097511291504"
12885,"08-19-2018 20:54:20,305","1170759,499228","480,0018",14,116,"3,56937170028687","1,50002288818359","0,199988856911659","0,00002016817","0,671667039394379","0,00004027107",,,"0,00017547607421875",,"36,5303764343262","34,7377967834473"
12886,"08-19-2018 20:56:20,305","1170879,499528","600,0021",14,116,"3,58786153793335","1,49998092651367","0,249988943338394","0,00002016817","0,850609838962555","0,00004027107",,,"8,86917114257813E-05",,"36,3064043004125","34,7414627075195"
12887,"08-19-2018 20:58:20,303","1170999,497628","720,0002",14,116,"3,60535860061646","1,50004196166992","0,29998591542244","0,00002016817","1,03043282032013","0,00004027107",,,"0,000104904174804688",,"36,1549418717017","34,7402267456055"
12888,"08-19-2018 21:00:20,307","1171119,500728","840,0033",14,116,"3,62255239486694","1,50000190734863","0,349983394145966","0,00002016817","1,21112239360809","0,00004027107",,,"0,000155448913574219",,"36,0429310092312","34,7423667907715"
12889,"08-19-2018 21:02:20,306","1171239,500528","960,0031",14,116,"3,64052057266235","1,50000762939453","0,399979174137116","0,00002016817","1,39267408847809","0,00004027107",,,"0,000159263610839844",,"35,8803907088907","34,7359848022461"
12890,"08-19-2018 21:04:20,304","1171359,497728","1080,0003",14,116,"3,66190481185913","1,4999828338623","0,449977457523346","0,00002016817","1,57521224021912","0,00004027107",,,"0,000223159790039063",,"35,8920783996582","34,705810546875"
12891,"08-19-2018 21:06:20,304","1171479,497728","1200,0003",14,116,"3,6844162940979","1,50000762939453","0,499977320432663","0,00002016817","1,75887656211853","0,00004027107",,,"0,000206947326660156",,"35,6859893798828","34,7973022460938"
12892,"08-19-2018 21:08:20,304","1171599,498628","1320,0012",14,116,"3,70632696151733","1,5","0,54997318983078","0,00002016817","1,94363462924957","0,00004027107",,,"0,000161170959472656",,"35,6842765822379","34,7726287841797"
12893,"08-19-2018 21:10:20,304","1171719,498628","1440,0012",14,116,"3,7248158454895","1,50003051757813","0,599972009658814","0,00002016817","2,12942695617676","0,00004027107",,,"0,000164031982421875",,"35,5671921766345","34,7921829223633"
12894,"08-19-2018 21:12:20,304","1171839,498328","1560,0009",14,116,"3,74020528793335","1,49998092651367","0,649969100952148","0,00002016817","2,31605505943298","0,00004027107",,,"7,72476196289063E-05",,"35,5551414489746","34,7979736328125"
12895,"08-19-2018 21:14:20,303","1171959,497428",1680,14,116,"3,75265836715698","1,49998474121094","0,699963212013245","0,00002016817","2,50336027145386","0,00004027107",,,"9,82284545898438E-05",,"35,4916420512076","34,7879371643066"
12896,"08-19-2018 21:16:20,306","1172079,500128","1800,0027",14,116,"3,76484441757202","1,50000762939453","0,749961316585541","0,00002016817","2,69128823280334","0,00004027107",,,"0,000104904174804688",,"35,5400238037109","34,8178558349609"
12897,"08-19-2018 21:18:20,305","1172199,499028","1920,0016",14,116,"3,77782201766968","1,49999618530273","0,799955308437347","0,00002016817","2,87982773780823","0,00004027107",,,"0,000120162963867188",,"35,6766891479492","34,8495292663574"
12898,"08-19-2018 21:20:20,308","1172319,501728","2040,0043",14,116,"3,79209089279175","1,5000114440918","0,849954068660736","0,00002016817","3,06906509399414","0,00004027107",,,"0,000142097473144531",,"35,9204061384598","34,959114074707"
12899,"08-19-2018 21:22:20,307","1172439,501428","2160,004",14,116,"3,80771112442017","1,49997329711914","0,899949252605438","0,00002016817","3,25903534889221","0,00004027107",,,"0,000115394592285156",,"36,0378837585449","35,2195663452148"
12900,"08-19-2018 21:24:20,307","1172559,500628","2280,0032",14,116,"3,82486581802368","1,50001335144043","0,949946939945221","0,00002016817","3,44983553886414","0,00004027107",,,"0,000158309936523438",,"36,1294936370368","35,2029762268066"
12901,"08-19-2018 21:26:20,309","1172679,502828","2400,0054",14,116,"3,84345769882202","1,50004196166992","0,99994295835495","0,00002016817","3,64152336120605","0,00004027107",,,"0,000164031982421875",,"36,1517676358095","35,2437438964844"
12902,"08-19-2018 21:28:20,305","1172799,499128","2520,0017",14,116,"3,86321020126343","1,4999885559082","1,04993760585785","0,00002016817","3,83416628837585","0,00004027107",,,"0,00017547607421875",,"36,2222441090596","35,2872581481934"
12903,"08-19-2018 21:30:20,303","1172919,497628","2640,0002",14,116,"3,88360643386841","1,50001335144043","1,09993648529053","0,00002016817","4,02783155441284","0,00004027107",,,"0,000177383422851563",,"36,2957763671875","35,1891098022461"
12904,"08-19-2018 21:32:20,305","1173039,498728","2760,0013",14,116,"3,90411520004272","1,50003623962402","1,14993417263031","0,00002016817","4,22251653671265","0,00004027107",,,"0,000166893005371094",,"36,3223838584425","35,2169761657715"
12905,"08-19-2018 21:34:20,305","1173159,498828","2880,0014",14,116,"3,92407560348511","1,50001335144043","1,19993376731873","0,00002016817","4,41822338104248","0,00004027107",,,"0,000171661376953125",,"36,1426544189453","35,1162338256836"
12906,"08-19-2018 21:36:20,307","1173279,501028","3000,0036",14,116,"3,94298124313355","1,50003051757813","1,24993050098419","0,00002016817","4,61489248275757","0,00004027107",,,"0,000144004821777344",,"36,0280685424805","34,9221000671387"
12907,"08-19-2018 21:38:20,305","1173399,499028","3120,0016",14,116,"3,96055746078491","1,50004768371582","1,29992818832397","0,00002016817","4,81247758865356","0,00004027107",,,"0,000155448913574219",,"36,0036582946777","34,741512298584"
12908,"08-19-2018 21:40:20,307","1173519,501028","3240,0036",14,116,"3,97700452804565","1,50006866455078","1,34992671012878","0,00002016817","5,01091480255127","0,00004027107",,,"7,53402709960938E-05",,"36,0373954772949","34,6869773864746"
12909,"08-19-2018 21:42:20,305","1173639,499028","3360,0016",14,116,"3,99268102645874","1,5000114440918","1,39992439746857","0,00002016817","5,21015071868897","0,00004027107",,,"0,0001220703125",,"36,0459632873535","34,637580871582"
12910,"08-19-2018 21:44:20,308","1173759,501828","3480,0044",14,116,"4,00794076919556","1,49999618530273","1,4499204158783","0,00002016817","5,41015005111694","0,00004027107",,,"0,000152587890625",,"35,9803276062012","34,6752281188965"
12911,"08-19-2018 21:46:20,308","1173879,501828","3600,0044",14,116,"4,02305269241333","1,50007247924805","1,49992418289185","0,00002016817","5,61093902587891","0,00004027107",,,"0,000172615051269531",,"36,0070686340332","34,7237777709961"
12912,"08-19-2018 21:48:20,305","1173999,499028","3720,0016",14,116,"4,03827714920044","1,50003242492676","1,54992115497589","0,00002016817","5,81245851516724","0,00004027107",,,"0,000151634216308594",,"35,9240914082606","34,6289024353027"
12913,"08-19-2018 21:50:20,306","1174119,499928","3840,0025",14,116,"4,05399370193481","1,4999828338623","1,5999162197113","0,00002016817","6,01474285125732","0,00004027107",,,"0,000121116638183594",,"35,9201354980469","34,6965484619141"
12914,"08-19-2018 21:52:20,307","1174239,501628","3960,0042",14,116,"4,07079362869263","1,50003433227539","1,64991855621338","0,00002016817","6,21786594390869","0,00004027107",,,"0,000145912170410156",,"35,9174919128418","34,7565155029297"
12915,"08-19-2018 21:54:20,306","1174359,499928","4080,0025",14,116,"4,08885812759399","1,5000057220459","1,69991517066956","0,00002016817","6,42183685302734","0,00004027107",,,"0,00017547607421875",,"35,8590545654297","34,6924629211426"
12916,"08-19-2018 21:56:20,308","1174479,501828","4200,0044",14,116,"4,1084475517273","1,5000057220459","1,74991047382355","0,00002016817","6,62674427032471","0,00004027107",,,"0,00018310546875",,"35,8698883056641","34,6928672790527"
12917,"08-19-2018 21:58:20,307","1174599,501028","4320,0036",14,116,"4,12922048568726","1,49996948242188","1,79990887641907","0,00002016817","6,83267450332642","0,00004027107",,,"0,000154495239257813",,"35,8652839660645","34,7981224060059"
12918,"08-19-2018 22:00:20,305","1174719,499228","4440,0018",14,116,"4,15052938461304","1,50002479553223","1,84990692138672","0,00002016817","7,03965997695923","0,00004027107",,,"0,00019073486328125",,"35,8400688381516","34,7510833740234"
12919,"08-19-2018 22:02:20,303","1174839,497628","4560,0002",14,116,"4,17140817642212","1,50000953674316","1,89990425109863","0,00002016817","7,24770212173462","0,00004027107",,,"0,000223159790039063",,"35,8166732788086","34,7510299682617"
12920,"08-19-2018 22:04:20,307","1174959,500628","4680,0032",14,116,"4,19059324264526","1,50002861022949","1,94990336894989","0,00002016817","7,4567608833313","0,00004027107",,,"0,000102996826171875",,"35,7592315673828","34,6649856567383"
12921,"08-19-2018 22:05:27,448","1175026,642328","4747,1449",14,116,"4,2000002861023","1,50002288818359","1,97787845134735","0,00002016817","7,57412767410278","0,00004027107",,,"7,93912403005176E-05",,"35,7534828186035","34,7887306213379"
12922,"08-19-2018 22:07:27,472","1175146,665324","120,0022",15,116,"4,20039033889771","1,35112571716309","2,02521228790283","0,00002016817","7,77294921875","0,00004027107",,,"3,71932983398438E-05",,"35,822208404541","34,7484664916992"
12923,"08-19-2018 22:09:27,472","1175266,664524","240,0014",15,116,"4,2004017829895","1,25600242614746","2,0685760974884","0,00002016817","7,95509481430054","0,00004027107",,,"-8,58306884765625E-06",,"35,7268143495151","34,7011947631836"
12924,"08-19-2018 22:11:27,473","1175386,665724","360,0026",15,116,"4,20038175582886","1,17685127258301","2,10909628868103","0,00002016817","8,12529563903809","0,00004027107",,,"-7,62939453125E-06",,"35,7153015136719","34,762508392334"
12925,"08-19-2018 22:13:27,472","1175506,664924","480,0018",15,116,"4,20041227340698","1,10130310058594","2,14705920219421","0,00002016817","8,28475475311279","0,00004027107",,,"5,7220458984375E-06",,"35,6302337646484","34,8240470886231"
12926,"08-19-2018 22:15:27,471","1175626,664124","600,001",15,116,"4,20039796829224","1,0252513885498","2,18250417709351","0,00002016817","8,43363761901856","0,00004027107",,,"-3,814697265625E-05",,"35,6193504333496","34,7661857604981"
12927,"08-19-2018 22:17:27,475","1175746,667824","720,0047",15,116,"4,20038747787476","0,947233200073242","2,21537852287293","0,00002016817","8,57172298431397","0,00004027107",,,"4,76837158203125E-06",,"35,5698318481445","34,7637596130371"
12928,"08-19-2018 22:19:27,471","1175866,663724","840,0006",15,116,"4,20040273666382","0,866966247558594","2,24561643600464","0,00002016817","8,69873428344727","0,00004027107",,,"-2,38418579101563E-05",,"35,446403503418","34,7616577148438"
12929,"08-19-2018 22:21:27,471","1175986,663824","960,0007",15,116,"4,20043516159058","0,785858154296875","2,27316308021545","0,00002016817","8,81444072723389","0,00004027107",,,"5,43594360351563E-05",,"35,3981285095215","34,7567672729492"
12930,"08-19-2018 22:23:27,472","1176106,664824","1080,0017",15,116,"4,20040082931519","0,704387664794922","2,29799771308899","0,00002016817","8,91875648498535","0,00004027107",,,"-9,5367431640625E-07",,"35,6056326090638","34,8518714904785"
12931,"08-19-2018 22:25:27,470","1176226,663224","1200,0001",15,116,"4,20038938522339","0,624923706054688","2,32014465332031","0,00002016817","9,01178169250488","0,00004027107",,,"-1,71661376953125E-05",,"35,6543388366699","35,0806732177734"
12932,"08-19-2018 22:27:27,470","1176346,663424","1320,0003",15,116,"4,200355052948","0,549064636230469","2,33970236778259","0,00002016817","9,09393215179443","0,00004027107",,,"7,62939453125E-06",,"35,7171745300293","35,2453346252441"
12933,"08-19-2018 22:29:27,471","1176466,664424","1440,0013",15,116,"4,20040655136108","0,478759765625","2,35681462287903","0,00002016817","9,16581058502197","0,00004027107",,,"-3,814697265625E-06",,"35,5951538085938","35,1968650817871"
12934,"08-19-2018 22:31:27,470","1176586,663324","1560,0002",15,116,"4,20041990280151","0,414709091186523","2,37168264389038","0,00002016817","9,22826194763184","0,00004027107",,,"1,9073486328125E-06",,"35,5606269836426","35,3064575195313"
12935,"08-19-2018 22:33:27,473","1176706,666224","1680,0031",15,116,"4,20035314559937","0,35749626159668","2,38452935218811","0,00002016817","9,28222274780273","0,00004027107",,,"-4,10079956054688E-05",,"35,4495544433594","35,2832984924316"
12936,"08-19-2018 22:35:27,470","1176826,663124",1800,15,116,"4,20039129257202","0,307546615600586","2,39559674263001","0,00002016817","9,32871055603027","0,00004027107",,,"2,288818359375E-05",,"35,4123421025443","35,2632026672363"
12937,"08-19-2018 22:35:27,475","1176826,667724","1800,0046",15,116,"4,20039129257202","0,307546615600586","2,39559674263001","0,00002016817","9,32871055603027","0,00004027107",,,"2,28881104859567E-05",,"35,4123360295933","35,2602920532227"
12938,"08-19-2018 22:45:27,530","1177426,806472","600,0005",16,116,"4,1565375328064",0,"2,39559674263001","0,00002016817","9,32871055603027","0,00004027107",,,"1,33514404296875E-05",,"34,60254","34,6133193969727"
12939,"08-19-2018 22:45:27,537","1177426,813472","600,0075",16,116,"4,15653085708618",0,"2,39559674263001","0,00002016817","9,32871055603027","0,00004027107",,,"1,33423803454179E-05",,"34,6025653504493","34,6133232303256"
12940,"08-19-2018 22:47:27,633","1177546,857488","120,0039",17,116,"3,86492395401001","-3,00003051757813","2,39559674263001","0,1000179","9,32871055603027","0,3881112",,,"-0,000142097473144531",,"35,03749","34,6434707641602"
12941,"08-19-2018 22:49:27,632","1177666,856588","240,003",17,116,"3,84911775588989","-3,00008678436279","2,39559674263001","0,2000016","9,32871055603027","0,77373",,,"-0,000174522399902344",,"35,4306755065918","34,6854782104492"
12942,"08-19-2018 22:51:27,632","1177786,857188","360,0036",17,116,"3,83102083206177","-3,00010967254639","2,39559674263001","0,3000073","9,32871055603027","1,157804",,,"-0,000203132629394531",,"35,7676811218262","34,6125030517578"
12943,"08-19-2018 22:53:27,629","1177906,854488","480,0009",17,116,"3,80607461929321","-3,00011348724365","2,39559674263001","0,400002","9,32871055603027","1,539705",,,"-0,000230789184570313",,"36,0891647338867","34,6207427978516"
12944,"08-19-2018 22:55:27,630","1178026,855188","600,0016",17,116,"3,77392721176147","-3,00009727478027","2,39559674263001","0,4999933","9,32871055603027","1,918723",,,"-0,000318527221679688",,"36,3552513122559","34,7417259216309"
12945,"08-19-2018 22:57:27,633","1178146,857688","720,0041",17,116,"3,73822546005249","-3,00009536743164","2,39559674263001","0,599996","9,32871055603027","2,294349",,,"-0,000290870666503906",,"36,5735778808594","34,6822624206543"
12946,"08-19-2018 22:59:27,629","1178266,853988","840,0004",17,116,"3,70398283004761","-3,0001163482666","2,39559674263001","0,6999906","9,32871055603027","2,666412",,,"-0,000290870666503906",,"36,7148475646973","34,7310791015625"
12947,"08-19-2018 23:01:27,632","1178386,857188","960,0036",17,116,"3,67285394668579","-3,00011157989502","2,39559674263001","0,7999955","9,32871055603027","3,035249",,,"-0,000249862670898438",,"36,7666930720309","34,7214622497559"
12948,"08-19-2018 23:03:27,633","1178506,857788","1080,0042",17,116,"3,64296388626099","-3,00013065338135","2,39559674263001","0,8999863","9,32871055603027","3,401011",,,"-0,000313758850097656",,"36,8509483337402","34,6966552734375"
12949,"08-19-2018 23:05:27,633","1178626,858288","1200,0047",17,116,"3,61113500595093","-3,00012588500977","2,39559674263001","0,9999837","9,32871055603027","3,763736",,,"-0,000332832336425781",,"36,9067497253418","34,8010559082031"
12950,"08-19-2018 23:07:27,629","1178746,853988","1320,0004",17,116,"3,57554960250855","-3,00010585784912","2,39559674263001","1,09999","9,32871055603027","4,123125",,,"-0,000299453735351563",,"36,9892310408822","34,7653503417969"
12951,"08-19-2018 23:09:27,629","1178866,853688","1440,0001",17,116,"3,53629446029663","-3,00013256072998","2,39559674263001","1,199988","9,32871055603027","4,478735",,,"-0,00034332275390625",,"36,8809661865234","34,7256698608398"
12952,"08-19-2018 23:11:27,633","1178986,857488","1560,0039",17,116,"3,49526071548462","-3,00010585784912","2,39559674263001","1,299982","9,32871055603027","4,830295",,,"-0,000353813171386719",,"36,8676872364072","34,7704544067383"
12953,"08-19-2018 23:13:27,629","1179106,854188","1680,0006",17,116,"3,45587491989136","-3,00012588500977","2,39559674263001","1,399984","9,32871055603027","5,177827",,,"-0,000314712524414063",,"36,8470764160156","34,7835311889648"
12954,"08-19-2018 23:15:27,630","1179226,854688","1800,0011",17,116,"3,42082262039185","-3,00013637542725","2,39559674263001","1,499979","9,32871055603027","5,521604",,,"-0,000260353088378906",,"36,8371238791434","34,7917556762695"
12955,"08-19-2018 23:17:27,633","1179346,857588","1920,004",17,116,"3,38999319076538","-3,00011825561523","2,39559674263001","1,599978","9,32871055603027","5,86211",,,"-0,000264167785644531",,"36,8926734544352","34,7075881958008"
12956,"08-19-2018 23:19:27,632","1179466,856888","2040,0033",17,116,"3,36171197891235","-3,0001802444458","2,39559674263001","1,699965","9,32871055603027","6,199645",,,"-0,000245094299316406",,"36,9730415344238","34,733211517334"
12957,"08-19-2018 23:21:27,633","1179586,858288","2160,0047",17,116,"3,33311986923218","-3,00015544891357","2,39559674263001","1,799966","9,32871055603027","6,534407",,,"-0,000248908996582031",,"37,1410255432129","34,8570175170898"
12958,"08-19-2018 23:23:27,633","1179706,858188","2280,0046",17,116,"3,30223226547241","-3,00016975402832","2,39559674263001","1,899971","9,32871055603027","6,866202",,,"-0,000269889831542969",,"37,4593884676075","34,8131141662598"
12959,"08-19-2018 23:25:27,629","1179826,854088","2400,0005",17,116,"3,26924657821655","-3,00014877319336","2,39559674263001","1,999974","9,32871055603027","7,194838",,,"-0,00031280517578125",,"37,7514495849609","34,9810180664063"
12960,"08-19-2018 23:27:27,632","1179946,856988","2520,0034",17,116,"3,22590208053589","-3,00014877319336","2,39559674263001","2,099967","9,32871055603027","7,519677",,,"-0,0004119873046875",,"37,958339518758","35,1274261474609"
12961,"08-19-2018 23:29:27,633","1180066,857788","2640,0042",17,116,"3,15394926071167","-3,00014495849609","2,39559674263001","2,19997","9,32871055603027","7,839216",,,"-0,00102043151855469",,"38,1602512767687","35,2655868530273"
12962,"08-19-2018 23:31:27,630","1180186,855088","2760,0015",17,116,"2,9593071937561","-3,00014495849609","2,39559674263001","2,299959","9,32871055603027","8,14602",,,"-0,0022430419921875",,"38,4981530642691","35,2637557983398"
12963,"08-19-2018 23:33:21,293","1180300,518088","2873,6645",17,116,"1,99950361251831","-3,00009346008301","2,39559674263001","2,394685","9,32871055603027","8,402971",,,"-0,000118771582392611",,"38,9100646972656","35,2420043945313"
12964,"08-19-2018 23:33:21,315","1180300,484816","0,0088",18,117,"1,99653673171997","-3,00016117095947",0,"0,000002333439",0,"0,000004660216",,,"-0,000118366026777392",,"38,9099675670485","35,2420192353033"
12965,"08-19-2018 23:35:21,339","1180420,478216","120,002",14,117,"3,26294088363647","1,50001907348633","0,0499962754547596","0,00002025125","0,151827961206436","0,00004043105",,,"0,00212478637695313",,"38,3726373872118","35,2377662658691"
12966,"08-19-2018 23:37:21,338","1180540,477516","240,0013",14,117,"3,43594789505005","1,5000114440918","0,0999961942434311","0,00002025125","0,319776892662048","0,00004043105",,,"0,00109481811523438",,"37,5115547180176","35,0546951293945"
12967,"08-19-2018 23:39:21,337","1180660,476516","360,0003",14,117,"3,52648973464966","1,50000953674316","0,149994000792503","0,00002025125","0,494104564189911","0,00004043105",,,"0,000532150268554688",,"36,7973791351903","34,873950958252"
12968,"08-19-2018 23:41:21,338","1180780,477616","480,0014",14,117,"3,5693793296814","1,50002861022949","0,199989289045334","0,00002025125","0,671665072441101","0,00004043105",,,"0,000214576721191406",,"36,4495811462402","34,8298530578613"
12969,"08-19-2018 23:43:21,341","1180900,480516","600,0043",14,117,"3,58789205551147","1,50001525878906","0,249985471367836","0,00002025125","0,850592017173767","0,00004043105",,,"0,000184059143066406",,"36,2236406301738","34,7643585205078"
