Repository: HADatAc/arrowhead

File: DA/DA-BATTERY_ARCHIVE-180803_NMC_2_Grp5_35C_6.csv (part 87 of 101)
Data_Point,Date_Time,Test_Time(s),Step_Time(s),Step_Index,Cycle_Index,Voltage(V),Current(A),Charge_Capacity(Ah),Discharge_Capacity(Ah),Charge_Energy(Wh),Discharge_Energy(Wh),ACR(Ohm),Internal Resistance(Ohm),dV/dt(V/s),dI/dt(A/s),Aux_Temperature_1,Aux_Temperature_2
15004,"08-21-2018 11:36:45,626","1310104,90608","4553,7307",23,129,"3,41497850418091","-1,49992179870605","2,39117193222046","1,897156","9,31296253204346","7,076972",,,"-0,000185966491699219",,"35,4394186433171","34,7824630737305"
15005,"08-21-2018 11:36:55,630","1310114,90948","4563,7341",23,129,"3,41312456130981","-1,49992370605469","2,39117193222046","1,901328","9,31296253204346","7,091215",,,"-0,000159263610839844",,"35,4876588226955","34,8175201416016"
15006,"08-21-2018 11:37:05,633","1310124,91298","4573,7376",23,129,"3,41123914718628","-1,49990940093994","2,39117193222046","1,905494","9,31296253204346","7,105428",,,"-0,000199317932128906",,"35,4725146259415","34,8497505187988"
15007,"08-21-2018 11:37:15,637","1310134,91658","4583,7412",23,129,"3,40931844711304","-1,49992179870605","2,39117193222046","1,909663","9,31296253204346","7,119648",,,"-0,000164985656738281",,"35,4725151062012","34,7616424560547"
15008,"08-21-2018 11:37:25,638","1310144,91818","4593,7428",23,129,"3,40741109848022","-1,49989700317383","2,39117193222046","1,913826","9,31296253204346","7,133836",,,"-0,000201225280761719",,"35,4706382751465","34,7504501342773"
15009,"08-21-2018 11:37:35,644","1310154,92428","4603,7489",23,129,"3,4055323600769","-1,49991989135742","2,39117193222046","1,917994","9,31296253204346","7,148035",,,"-0,000174522399902344",,"35,480438134483","34,8088258631318"
15010,"08-21-2018 11:37:45,645","1310164,92458","4613,7492",23,129,"3,40367650985718","-1,49991703033447","2,39117193222046","1,922163","9,31296253204346","7,16223",,,"-0,000204086303710938",,"35,4625168659382","34,8088264465332"
15011,"08-21-2018 11:37:55,647","1310174,92658","4623,7512",23,129,"3,40184354782105","-1,49992179870605","2,39117193222046","1,926331","9,31296253204346","7,176409",,,"-0,000216484069824219",,"35,4580726623535","34,7934494018555"
15012,"08-21-2018 11:38:05,650","1310184,92968","4633,7543",23,129,"3,40006017684937","-1,4998836517334","2,39117193222046","1,9305","9,31296253204346","7,190588",,,"-0,000179290771484375",,"35,4741668701172","34,79931640625"
15013,"08-21-2018 11:38:15,651","1310194,93068","4643,7553",23,129,"3,39832639694214","-1,49991703033447","2,39117193222046","1,934666","9,31296253204346","7,204751",,,"-0,000176429748535156",,"35,4681015621119","34,7326316833496"
15014,"08-21-2018 11:38:25,652","1310204,93248","4653,7571",23,129,"3,39660120010376","-1,49991130828857","2,39117193222046","1,938832","9,31296253204346","7,218904",,,"-0,000181198120117188",,"35,4741668701214","34,7885475158691"
15015,"08-21-2018 11:38:35,656","1310214,93598","4663,7606",23,129,"3,39500570297241","-1,49991130828857","2,39117193222046","1,942998","9,31296253204346","7,233049",,,"-0,000126838684082031",,"35,4524576450012","34,7312774658203"
15016,"08-21-2018 11:38:45,656","1310224,93628","4673,7609",23,129,"3,39343690872192","-1,49990463256836","2,39117193222046","1,947166","9,31296253204346","7,247198",,,"-0,000145912170410156",,"35,4561920166016","34,7326316833496"
15017,"08-21-2018 11:38:55,657","1310234,93658","4683,7612",23,129,"3,39193868637085","-1,49989700317383","2,39117193222046","1,951331","9,31296253204346","7,261329",,,"-0,000192642211914063",,"35,4783554077148","34,7906265258789"
15018,"08-21-2018 11:39:05,659","1310244,93928","4693,7639",23,129,"3,39045667648315","-1,49991989135742","2,39117193222046","1,955499","9,31296253204346","7,275462",,,"-0,000127792358398438",,"35,4795112609863","34,7312774658203"
15019,"08-21-2018 11:39:15,661","1310254,94098","4703,7656",23,129,"3,38906145095825","-1,49995708465576","2,39117193222046","1,959667","9,31296253204346","7,289592",,,"-0,000138282775878906",,"35,4464229077316","34,70719933742"
15020,"08-21-2018 11:39:25,664","1310264,94438","4713,769",23,129,"3,38771295547485","-1,49988651275635","2,39117193222046","1,963834","9,31296253204346","7,303711",,,"-0,000162124633789063",,"35,4685555600132","34,7948029843777"
15021,"08-21-2018 11:39:35,665","1310274,94468","4723,7693",23,129,"3,38640832901001","-1,49991703033447","2,39117193222046","1,967998","9,31296253204346","7,317815",,,"-0,00017547607421875",,"35,5226321676955","34,7466581716267"
15022,"08-21-2018 11:39:45,669","1310284,94888","4733,7735",23,129,"3,38505983352661","-1,49992752075195","2,39117193222046","1,972166","9,31296253204346","7,331927",,,"-0,000195503234863281",,"35,4655265808106","34,6679458618164"
15023,"08-21-2018 11:39:55,672","1310294,95168","4743,7763",23,129,"3,3838038444519","-1,4999361038208","2,39117193222046","1,976333","9,31296253204346","7,346029",,,"-0,000127792358398438",,"35,4795112609863","34,8118667602539"
15024,"08-21-2018 11:40:05,676","1310304,95578","4753,7804",23,129,"3,38248682022095","-1,49993228912354","2,39117193222046","1,980502","9,31296253204346","7,360135",,,"-9,82284545898438E-05",,"35,4865073458393","34,8565516773574"
15025,"08-21-2018 11:40:15,680","1310314,96008","4763,7847",23,129,"3,38123559951782","-1,49993228912354","2,39117193222046","1,984671","9,31296253204346","7,374233",,,"-0,000101089477539063",,"35,5032956606927","34,7373542785645"
15026,"08-21-2018 11:40:25,681","1310324,96118","4773,7858",23,129,"3,37989377975464","-1,49991703033447","2,39117193222046","1,988837","9,31296253204346","7,388316",,,"-0,000162124633789063",,"35,4753265380859","34,8149070739746"
15027,"08-21-2018 11:40:35,681","1310334,96138","4783,786",23,129,"3,37860441207886","-1,49991321563721","2,39117193222046","1,993004","9,31296253204346","7,402398",,,"-0,000130653381347656",,"35,514705657959","34,7987747192383"
15028,"08-21-2018 11:40:45,685","1310344,96478","4793,7894",23,129,"3,37728071212769","-1,49989414215088","2,39117193222046","1,997173","9,31296253204346","7,416479",,,"-0,000141143798828125",,"35,4923477172852","34,7373542785645"
15029,"08-21-2018 11:40:55,687","1310354,96678","4803,7914",23,129,"3,37598562240601","-1,49991512298584","2,39117193222046","2,001339","9,31296253204346","7,430546",,,"-0,000152587890625",,"35,4745979309082","34,7205009460449"
15030,"08-21-2018 11:41:05,690","1310364,97028","4813,7949",23,129,"3,37469339370728","-1,49992179870605","2,39117193222046","2,005506","9,31296253204346","7,444611",,,"-0,000166893005371094",,"35,4433822631836","34,7146377563477"
15031,"08-21-2018 11:41:15,692","1310374,97208","4823,7967",23,129,"3,37330484390259","-1,49990463256836","2,39117193222046","2,009671","9,31296253204346","7,458663",,,"-0,000102043151855469",,"35,4333497096825","34,7546306426236"
15032,"08-21-2018 11:41:25,695","1310384,97468","4833,7993",23,129,"3,37196207046509","-1,49989223480225","2,39117193222046","2,013842","9,31296253204346","7,472731",,,"-0,000166893005371094",,"35,4725151062012","34,8579025268555"
15033,"08-21-2018 11:41:35,699","1310394,97898","4843,8036",23,129,"3,3705677986145","-1,49991703033447","2,39117193222046","2,018008","9,31296253204346","7,486777",,,"-0,00012969970703125",,"35,5317338746196","34,7915579751721"
15034,"08-21-2018 11:41:45,702","1310404,98158","4853,8062",23,129,"3,36918497085571","-1,49991512298584","2,39117193222046","2,022174","9,31296253204346","7,500814",,,"-0,000184059143066406",,"35,5214767456055","34,8025703430176"
15035,"08-21-2018 11:41:55,704","1310414,98428","4863,8089",23,129,"3,36777353286743","-1,49987983703613","2,39117193222046","2,026344","9,31296253204346","7,514862",,,"-0,0001678466796875",,"35,5867233276367","34,7784957885742"
15036,"08-21-2018 11:42:05,709","1310424,98928","4873,8139",23,129,"3,366370677948","-1,49989223480225","2,39117193222046","2,030511","9,31296253204346","7,528893",,,"-0,00012969970703125",,"35,5496788024902","34,7997398376465"
15037,"08-21-2018 11:42:15,709","1310434,98948","4883,8141",23,129,"3,36494588851929","-1,49991989135742","2,39117193222046","2,034676","9,31296253204346","7,542912",,,"-0,000188827514648438",,"35,4953842163086","34,7836112976074"
15038,"08-21-2018 11:42:25,712","1310444,99238","4893,817",23,129,"3,36347818374634","-1,49992942810059","2,39117193222046","2,038845","9,31296253204346","7,556935",,,"-0,000171661376953125",,"35,4844018126731","34,7695886106452"
15039,"08-21-2018 11:42:35,715","1310454,99478","4903,8194",23,129,"3,36205339431763","-1,49988651275635","2,39117193222046","2,043011","9,31296253204346","7,570944",,,"-0,000148773193359375",,"35,5175170898438","34,8441009521484"
15040,"08-21-2018 11:42:45,715","1310464,99528","4913,8199",23,129,"3,36058664321899","-1,49991703033447","2,39117193222046","2,047178","9,31296253204346","7,584952",,,"-0,000140190124511719",,"35,4804386031882","34,7807846069336"
15041,"08-21-2018 11:42:55,715","1310474,99548","4923,8201",23,129,"3,35908174514771","-1,49992561340332","2,39117193222046","2,051345","9,31296253204346","7,598952",,,"-0,000157356262207031",,"35,4874267578125","34,7223968505859"
15042,"08-21-2018 11:43:05,717","1310484,99718","4933,8218",23,129,"3,35761690139771","-1,49989032745361","2,39117193222046","2,055512","9,31296253204346","7,612947",,,"-0,0001678466796875",,"35,5046766463781","34,7356718643427"
15043,"08-21-2018 11:43:15,722","1310495,00218","4943,8268",23,129,"3,35604524612427","-1,49991703033447","2,39117193222046","2,059679","9,31296253204346","7,626935",,,"-0,000177383422851563",,"35,5175170898438","34,7464752197266"
15044,"08-21-2018 11:43:25,724","1310505,00398","4953,8286",23,129,"3,35455942153931","-1,49990081787109","2,39117193222046","2,063845","9,31296253204346","7,640913",,,"-0,000152587890625",,"35,5245094299316","34,8027496337891"
15045,"08-21-2018 11:43:35,729","1310515,00918","4963,8338",23,129,"3,35302114486694","-1,49989032745361","2,39117193222046","2,068015","9,31296253204346","7,654899",,,"-0,000120162963867188",,"35,5256652832031","34,7576713562012"
15046,"08-21-2018 11:43:45,730","1310525,01018","4973,8348",23,129,"3,351402759552","-1,49989223480225","2,39117193222046","2,072182","9,31296253204346","7,668865",,,"-0,000133514404296875",,"35,4913905709843","34,7548446937911"
15047,"08-21-2018 11:43:55,732","1310535,01218","4983,8368",23,129,"3,34985017776489","-1,49989032745361","2,39117193222046","2,076348","9,31296253204346","7,682826",,,"-0,000108718872070313",,"35,5144807026757","34,7548446655273"
15048,"08-21-2018 11:44:05,734","1310545,01388","4993,8385",23,129,"3,34822702407837","-1,49992561340332","2,39117193222046","2,080513","9,31296253204346","7,696775",,,"-0,000147819519042969",,"35,5555152893066","34,7644767761231"
15049,"08-21-2018 11:44:15,738","1310555,01818","5003,8428",23,129,"3,34655904769897","-1,49987983703613","2,39117193222046","2,084682","9,31296253204346","7,710731",,,"-0,000208854675292969",,"35,5636672973633","34,7282371520996"
15050,"08-21-2018 11:44:25,742","1310565,02228","5013,8469",23,129,"3,34496068954468","-1,49989223480225","2,39117193222046","2,088849","9,31296253204346","7,724672",,,"-0,00014495849609375",,"35,5074882507324","34,6985359191895"
15051,"08-21-2018 11:44:35,744","1310575,02358","5023,8482",23,129,"3,34324789047241","-1,49990272521973","2,39117193222046","2,093018","9,31296253204346","7,738612",,,"-0,000158309936523438",,"35,5235557556152","34,7197875976563"
15052,"08-21-2018 11:44:45,747","1310585,02668","5033,8513",23,129,"3,34152460098267","-1,49989891052246","2,39117193222046","2,097185","9,31296253204346","7,752539",,,"-0,000139236450195313",,"35,4783558595737","34,7527351379395"
15053,"08-21-2018 11:44:55,750","1310595,02988","5043,8545",23,129,"3,33974123001099","-1,49990940093994","2,39117193222046","2,10135","9,31296253204346","7,766454",,,"-0,000170707702636719",,"35,5235557556152","34,7324523925781"
15054,"08-21-2018 11:45:05,755","1310605,03458","5053,8592",23,129,"3,3379864692688","-1,49990463256836","2,39117193222046","2,105521","9,31296253204346","7,780379",,,"-0,000231742858886719",,"35,5223960876465","34,8105125427246"
15055,"08-21-2018 11:45:15,756","1310615,03638","5063,861",23,129,"3,33617162704468","-1,49987983703613","2,39117193222046","2,109687","9,31296253204346","7,794282",,,"-0,000227928161621094",,"35,5471112641232","34,7976342535156"
15056,"08-21-2018 11:45:25,758","1310625,03768","5073,8623",23,129,"3,33432149887085","-1,49989891052246","2,39117193222046","2,113852","9,31296253204346","7,808173",,,"-0,000172615051269531",,"35,5443344116211","34,7403945922852"
15057,"08-21-2018 11:45:35,761","1310635,04098","5083,8656",23,129,"3,3324408531189","-1,49984455108643","2,39117193222046","2,118019","9,31296253204346","7,822063",,,"-0,000192642211914063",,"35,5792999267578","34,7714920043945"
15058,"08-21-2018 11:45:45,764","1310645,04438","5093,869",23,129,"3,3304934501648","-1,49989032745361","2,39117193222046","2,122185","9,31296253204346","7,835945",,,"-0,000231742858886719",,"35,5170555114746","34,7883377075195"
15059,"08-21-2018 11:45:55,766","1310655,04568","5103,8703",23,129,"3,32846593856812","-1,49989700317383","2,39117193222046","2,126352","9,31296253204346","7,849818",,,"-0,000231742858886719",,"35,5480686901527","34,7883377075195"
15060,"08-21-2018 11:46:05,766","1310665,04638","5113,871",23,129,"3,32639837265015","-1,49988651275635","2,39117193222046","2,130522","9,31296253204346","7,863691",,,"-0,000245094299316406",,"35,5701975277155","34,8076858520508"
15061,"08-21-2018 11:46:15,770","1310675,04988","5123,8745",23,129,"3,32427453994751","-1,49984645843506","2,39117193222046","2,134688","9,31296253204346","7,877546",,,"-0,000193595886230469",,"35,5429265295808","34,8357276916504"
15062,"08-21-2018 11:46:25,770","1310685,05008","5133,8747",23,129,"3,32207441329956","-1,49991130828857","2,39117193222046","2,138853","9,31296253204346","7,891388",,,"-0,0001983642578125",,"35,5762672424316","34,8125877380371"
15063,"08-21-2018 11:46:35,773","1310695,05288","5143,8775",23,129,"3,31975317001343","-1,4998836517334","2,39117193222046","2,143023","9,31296253204346","7,905235",,,"-0,000212669372558594",,"35,5792998964398","34,9039344787598"
15064,"08-21-2018 11:46:45,777","1310705,05728","5153,8819",23,129,"3,31734228134155","-1,49991512298584","2,39117193222046","2,147191","9,31296253204346","7,919066",,,"-0,000250816345214844",,"35,5711288452148","34,8357276916504"
15065,"08-21-2018 11:46:55,780","1310715,05968","5163,8843",23,129,"3,31475973129272","-1,49987602233887","2,39117193222046","2,151355","9,31296253204346","7,932874",,,"-0,000262260437011719",,"35,560173034668","34,8385581970215"
15066,"08-21-2018 11:47:05,781","1310725,06098","5173,8856",23,129,"3,31207895278931","-1,49987411499023","2,39117193222046","2,155525","9,31296253204346","7,946692",,,"-0,000270843505859375",,"35,624267578125","34,9039344787598"
15067,"08-21-2018 11:47:15,782","1310735,06188","5183,8865",23,129,"3,30917882919312","-1,49990463256836","2,39117193222046","2,159692","9,31296253204346","7,960488",,,"-0,000309944152832031",,"35,6212615966797","34,7572479248047"
15068,"08-21-2018 11:47:25,788","1310745,06768","5193,8923",23,129,"3,30604982376099","-1,49989414215088","2,39117193222046","2,163857","9,31296253204346","7,974264",,,"-0,000299453735351563",,"35,5438888653198","34,7284510629482"
15069,"08-21-2018 11:47:35,788","1310755,06808","5203,8927",23,129,"3,3026909828186","-1,49990940093994","2,39117193222046","2,168026","9,31296253204346","7,988041",,,"-0,000318527221679688",,"35,5732345581055","34,6973876953125"
15070,"08-21-2018 11:47:45,792","1310765,07208","5213,8967",23,129,"3,29907178878784","-1,49990940093994","2,39117193222046","2,172192","9,31296253204346","8,001791",,,"-0,000428199768066406",,"35,5711288662633","34,6973876953125"
15071,"08-21-2018 11:47:55,796","1310775,07578","5223,9004",23,129,"3,29514646530151","-1,49992942810059","2,39117193222046","2,176357","9,31296253204346","8,015524",,,"-0,000414848327636719",,"35,5680961608887","34,7934494018555"
15072,"08-21-2018 11:48:05,797","1310785,07658","5233,9012",23,129,"3,29090642929077","-1,49991989135742","2,39117193222046","2,180523","9,31296253204346","8,029243",,,"-0,000440597534179688",,"35,5741577148438","34,8123779296875"
15073,"08-21-2018 11:48:15,803","1310795,08278","5243,9074",23,129,"3,28641748428345","-1,49988174438477","2,39117193222046","2,184693","9,31296253204346","8,042957",,,"-0,000417709350585938",,"35,619376684321","34,7555618286133"
15074,"08-21-2018 11:48:25,806","1310805,08588","5253,9105",23,129,"3,28157567977905","-1,49990463256836","2,39117193222046","2,188861","9,31296253204346","8,056645",,,"-0,00048828125",,"35,5953977370268","34,7614326477051"
15075,"08-21-2018 11:48:35,807","1310815,08698","5263,9116",23,129,"3,27649641036987","-1,49990081787109","2,39117193222046","2,193029","9,31296253204346","8,070313",,,"-0,00057220458984375",,"35,6312555327816","34,7934494018555"
15076,"08-21-2018 11:48:45,807","1310825,08728","5273,9119",23,129,"3,27120637893677","-1,49995517730713","2,39117193222046","2,197195","9,31296253204346","8,083951",,,"-0,000557899475097656",,"35,6342887878418","34,7555618286133"
15077,"08-21-2018 11:48:55,808","1310835,08838","5283,913",23,129,"3,26570272445679","-1,49993801116943","2,39117193222046","2,201362","9,31296253204346","8,09757",,,"-0,00057220458984375",,"35,6461944580078","34,843879699707"
15078,"08-21-2018 11:49:05,813","1310845,09338","5293,918",23,129,"3,25989007949829","-1,49990272521973","2,39117193222046","2,20553","9,31296253204346","8,111171",,,"-0,000638008117675781",,"35,6813812255859","34,7595367431641"
15079,"08-21-2018 11:49:15,814","1310855,09368","5303,9183",23,129,"3,25391626358032","-1,49991989135742","2,39117193222046","2,209696","9,31296253204346","8,124738",,,"-0,000650405883789063",,"35,7184181213379","34,7817192077637"
15080,"08-21-2018 11:49:25,814","1310865,09388","5313,9185",23,129,"3,24763822555542","-1,49991512298584","2,39117193222046","2,213864","9,31296253204346","8,138287",,,"-0,000688552856445313",,"35,689998626709","34,8408393859863"
15081,"08-21-2018 11:49:35,817","1310875,09658","5323,9212",23,129,"3,24111223220825","-1,49991512298584","2,39117193222046","2,218031","9,31296253204346","8,151807",,,"-0,000674247741699219",,"35,7072677612305","34,8016052246094"
15082,"08-21-2018 11:49:45,819","1310885,09858","5333,9232",23,129,"3,23439741134644","-1,49991512298584","2,39117193222046","2,222195","9,31296253204346","8,16529",,,"-0,000684738159179688",,"35,7081680297852","34,6812553405762"
15083,"08-21-2018 11:49:55,823","1310895,10268","5343,9273",23,129,"3,22748041152954","-1,49995517730713","2,39117193222046","2,226366","9,31296253204346","8,178765",,,"-0,000772476196289063",,"35,7596702575684","34,6742401123047"
15084,"08-21-2018 11:50:05,827","1310905,10688","5353,9315",23,129,"3,22027826309204","-1,49993419647217","2,39117193222046","2,230536","9,31296253204346","8,192208",,,"-0,000751495361328125",,"35,7060852050781","34,7595367431641"
15085,"08-21-2018 11:50:15,828","1310915,10798","5363,9326",23,129,"3,21286153793335","-1,49992561340332","2,39117193222046","2,234701","9,31296253204346","8,205607",,,"-0,000779151916503906",,"35,735237121582","34,7254333496094"
15086,"08-21-2018 11:50:25,832","1310925,11218","5373,9368",23,129,"3,20520544052124","-1,49994850158691","2,39117193222046","2,238868","9,31296253204346","8,218979",,,"-0,000811576843261719",,"35,7752643398861","34,7406080636486"
15087,"08-21-2018 11:50:35,836","1310935,11558","5383,9402",23,129,"3,19732427597046","-1,49992370605469","2,39117193222046","2,243036","9,31296253204346","8,232322",,,"-0,000820159912109375",,"35,7599065222222","34,7364273071289"
15088,"08-21-2018 11:50:45,838","1310945,11818","5393,9428",23,129,"3,18920564651489","-1,49990463256836","2,39117193222046","2,247202","9,31296253204346","8,245625",,,"-0,0008392333984375",,"35,7880973815918","34,7362098693848"
15089,"08-21-2018 11:50:55,839","1310955,11928","5403,9439",23,129,"3,18078756332397","-1,49991989135742","2,39117193222046","2,25137","9,31296253204346","8,258899",,,"-0,00086212158203125",,"35,8151242414799","34,7735595703125"
15090,"08-21-2018 11:51:05,842","1310965,12198","5413,9466",23,129,"3,17208433151245","-1,49990653991699","2,39117193222046","2,255538","9,31296253204346","8,272139",,,"-0,000951766967773438",,"35,811164855957","34,7364273071289"
15091,"08-21-2018 11:51:15,842","1310975,12218","5423,9468",23,129,"3,16318464279175","-1,49991512298584","2,39117193222046","2,259704","9,31296253204346","8,285336",,,"-0,000990867614746094",,"35,8020745232746","34,7483366729009"
15092,"08-21-2018 11:51:25,843","1310985,12318","5433,9478",23,129,"3,15404272079468","-1,49990272521973","2,39117193222046","2,263872","9,31296253204346","8,2985",,,"-0,000952720642089844",,"35,8048782977296","34,7263718656738"
15093,"08-21-2018 11:51:35,844","1310995,12438","5443,949",23,129,"3,1447434425354","-1,49991130828857","2,39117193222046","2,268036","9,31296253204346","8,311617",,,"-0,000980377197265625",,"35,8221130371094","34,6672286987305"
15094,"08-21-2018 11:51:45,847","1311005,12688","5453,9515",23,129,"3,13517999649048","-1,49992752075195","2,39117193222046","2,272206","9,31296253204346","8,324708",,,"-0,000974655151367188",,"35,8531112670898","34,7387084960938"
15095,"08-21-2018 11:51:55,851","1311015,13118","5463,9558",23,129,"3,12546014785767","-1,49989891052246","2,39117193222046","2,27637","9,31296253204346","8,337743",,,"-0,00102329254150391",,"35,9022555207316","34,8338317871094"
15096,"08-21-2018 11:52:05,851","1311025,13148","5473,9561",23,129,"3,11558961868286","-1,49993991851807","2,39117193222046","2,280539","9,31296253204346","8,350754",,,"-0,000974655151367188",,"35,8780288696289","34,814697265625"
15097,"08-21-2018 11:52:15,853","1311035,13328","5483,9579",23,129,"3,10561800003052","-1,49988174438477","2,39117193222046","2,284703","9,31296253204346","8,363706",,,"-0,00101470947265625",,"35,8820113737563","34,6417940260845"
15098,"08-21-2018 11:52:25,786","1311045,06638","5493,891",23,129,"3,09561586380005","-1,49991989135742","2,39117193222046","2,288844","9,31296253204346","8,376546",,,"-0,00101566314697266",,"35,9139022827148","34,8338317871094"
15099,"08-21-2018 11:52:35,598","1311054,87788","5503,7025",23,129,"3,08561372756958","-1,49988651275635","2,39117193222046","2,292933","9,31296253204346","8,389183",,,"-0,00107955932617188",,"35,8568344116211","34,8105125427246"
15100,"08-21-2018 11:52:45,317","1311064,59648","5513,4211",23,129,"3,07560682296753","-1,49988174438477","2,39117193222046","2,29698","9,31296253204346","8,40165",,,"-0,00107383728027344",,"35,9099764124214","34,7852935791016"
15101,"08-21-2018 11:52:54,993","1311074,27278","5523,0974",23,129,"3,06560373306274","-1,49993419647217","2,39117193222046","2,30101","9,31296253204346","8,414026",,,"-0,00103187561035156",,"35,863826751709","34,7536697387695"
15102,"08-21-2018 11:53:04,429","1311083,70928","5532,5339",23,129,"3,05560350418091","-1,49989891052246","2,39117193222046","2,304942","9,31296253204346","8,426059",,,"-0,00110626220703125",,"35,887825012207","34,7174644470215"
15103,"08-21-2018 11:53:13,611","1311092,89078","5541,7154",23,129,"3,04560041427612","-1,49991989135742","2,39117193222046","2,308765","9,31296253204346","8,437722",,,"-0,00115966796875",,"35,9290313720703","34,7588195800781"
15104,"08-21-2018 11:53:22,618","1311101,89818","5550,7228",23,129,"3,03559446334839","-1,49989700317383","2,39117193222046","2,312522","9,31296253204346","8,449145",,,"-0,00114345550537109",,"35,946765702772","34,7985682842965"
15105,"08-21-2018 11:53:31,129","1311110,40878","5559,2334",23,129,"3,02559328079224","-1,49991989135742","2,39117193222046","2,316066","9,31296253204346","8,459887",,,"-0,00124645233154297",,"35,9437294006348","34,7864379882813"
15106,"08-21-2018 11:53:39,296","1311118,57568","5567,4003",23,129,"3,01558828353882","-1,49989700317383","2,39117193222046","2,319469","9,31296253204346","8,470165",,,"-0,00129222869873047",,"35,9407005310059","34,7864379882813"
15107,"08-21-2018 11:53:47,037","1311126,31718","5575,1418",23,129,"3,00558710098267","-1,49987983703613","2,39117193222046","2,322693","9,31296253204346","8,479872",,,"-0,00142574310302734",,"35,9788932800293","34,7616424560547"
15108,"08-21-2018 11:53:54,373","1311133,65258","5582,4772",23,129,"2,99558305740356","-1,49990653991699","2,39117193222046","2,325748","9,31296253204346","8,489038",,,"-0,00146865844726563",,"35,9306793212891","34,7572479248047"
15109,"08-21-2018 11:54:01,365","1311140,64468","5589,4693",23,129,"2,98557901382446","-1,49986553192139","2,39117193222046","2,328664","9,31296253204346","8,497759",,,"-0,00156307220458984",,"35,951415719056","34,7004021191528"
15110,"08-21-2018 11:54:07,986","1311147,26648","5596,0911",23,129,"2,97557687759399","-1,49993419647217","2,39117193222046","2,331424","9,31296253204346","8,505984",,,"-0,00154876708984375",,"35,9430006239717","34,5470574195625"
15111,"08-21-2018 11:54:14,305","1311153,58518","5602,4098",23,129,"2,96556901931763","-1,49989700317383","2,39117193222046","2,334053","9,31296253204346","8,513796",,,"-0,00162887573242188",,"35,7361221313477","33,9192733764648"
15112,"08-21-2018 11:54:20,329","1311159,60868","5608,4333",23,129,"2,95556306838989","-1,4998779296875","2,39117193222046","2,336563","9,31296253204346","8,521226",,,"-0,00173282623291016",,"35,3916130065918","33,2205619812012"
15113,"08-21-2018 11:54:25,915","1311165,19518","5614,0198",23,129,"2,94555330276489","-1,49990940093994","2,39117193222046","2,338892","9,31296253204346","8,528097",,,"-0,00207710266113281",,"35,0468139648438","32,9651565551758"
15114,"08-21-2018 11:54:31,257","1311170,53748","5619,3621",23,129,"2,93555307388306","-1,49989891052246","2,39117193222046","2,341118","9,31296253204346","8,534644",,,"-0,00197124481201172",,"34,700626373291","32,8112678527832"
15115,"08-21-2018 11:54:36,461","1311175,74118","5624,5658",23,129,"2,92554140090942","-1,49989032745361","2,39117193222046","2,343284","9,31296253204346","8,540992",,,"-0,00203704833984375",,"34,3937072753906","32,6974334716797"
15116,"08-21-2018 11:54:41,419","1311180,69858","5629,5232",23,129,"2,91553354263306","-1,49991321563721","2,39117193222046","2,345352","9,31296253204346","8,547032",,,"-0,00213050842285156",,"34,5282592773438","33,2458648681641"
15117,"08-21-2018 11:54:46,148","1311185,42768","5634,2523",23,129,"2,90552759170532","-1,49990463256836","2,39117193222046","2,347317","9,31296253204346","8,55275",,,"-0,00217914581298828",,"34,6352516438245","33,47655380723"
15118,"08-21-2018 11:54:50,661","1311189,94118","5638,7658",23,129,"2,89552736282349","-1,49990081787109","2,39117193222046","2,349199","9,31296253204346","8,558209",,,"-0,00230789184570313",,"34,9128486427312","33,757453918457"
15119,"08-21-2018 11:54:54,980","1311194,26048","5643,0851",23,129,"2,88551187515259","-1,49989414215088","2,39117193222046","2,350999","9,31296253204346","8,563414",,,"-0,00242137908935547",,"34,986634623615","34,0047035217285"
15120,"08-21-2018 11:54:59,105","1311198,38458","5647,2092",23,129,"2,87548685073853","-1,49989891052246","2,39117193222046","2,352717","9,31296253204346","8,568362",,,"-0,00259780883789063",,"35,1914939880371","34,4219169616699"
15121,"08-21-2018 11:55:03,065","1311202,34548","5651,1701",23,129,"2,86547994613647","-1,49991703033447","2,39117193222046","2,354368","9,31296253204346","8,573102",,,"-0,00265979766845703",,"35,3016138885275","34,4586782711138"
15122,"08-21-2018 11:55:06,829","1311206,10878","5654,9334",23,129,"2,85547780990601","-1,49984645843506","2,39117193222046","2,355938","9,31296253204346","8,577593",,,"-0,00282001495361328",,"35,3512494103766","34,6152979495709"
15123,"08-21-2018 11:55:10,424","1311209,70428","5658,5289",23,129,"2,84546709060669","-1,49991130828857","2,39117193222046","2,357436","9,31296253204346","8,581861",,,"-0,00290298461914063",,"35,4913902282715","34,635196685791"
15124,"08-21-2018 11:55:13,830","1311213,10968","5661,9343",23,129,"2,83546590805054","-1,49992179870605","2,39117193222046","2,358855","9,31296253204346","8,585893",,,"-0,00309276580810547",,"35,566240020044","34,6302682416482"
15125,"08-21-2018 11:55:17,063","1311216,34298","5665,1676",23,129,"2,82544374465942","-1,49992179870605","2,39117193222046","2,360201","9,31296253204346","8,589702",,,"-0,00326251983642578",,"35,5650939941406","34,6639747619629"
15126,"08-21-2018 11:55:20,115","1311219,39478","5668,2194",23,129,"2,81542825698853","-1,49990081787109","2,39117193222046","2,361469","9,31296253204346","8,59328",,,"-0,00349044799804688",,"35,6883735656738","34,6784248352051"
15127,"08-21-2018 11:55:22,982","1311222,26238","5671,087",23,129,"2,80542135238647","-1,49988651275635","2,39117193222046","2,362664","9,31296253204346","8,596638",,,"-0,00366878509521484",,"35,7263336181641","34,7216453552246"
15128,"08-21-2018 11:55:25,685","1311224,96478","5673,7894",23,129,"2,79541158676147","-1,49991989135742","2,39117193222046","2,36379","9,31296253204346","8,599791",,,"-0,00387859344482422",,"35,7382350332311","34,7093014516486"
15129,"08-21-2018 11:55:28,220","1311227,49968","5676,3243",23,129,"2,78539037704468","-1,49990081787109","2,39117193222046","2,364849","9,31296253204346","8,602746",,,"-0,00417327880859375",,"35,7559497884706","34,6768663603908"
15130,"08-21-2018 11:55:30,596","1311229,87598","5678,7006",23,129,"2,77536916732788","-1,4998836517334","2,39117193222046","2,365838","9,31296253204346","8,605496",,,"-0,00443744659423828",,"35,7930003837744","34,7373534693923"
15131,"08-21-2018 11:55:32,812","1311232,09178","5680,9164",23,129,"2,76534223556519","-1,49988651275635","2,39117193222046","2,366758","9,31296253204346","8,608045",,,"-0,00473976135253906",,"35,8419292973182","34,6924526943612"
15132,"08-21-2018 11:55:34,896","1311234,17628","5683,0009",23,129,"2,75533533096313","-1,49987983703613","2,39117193222046","2,367629","9,31296253204346","8,610448",,,"-0,00505924224853516",,"35,843482563458","34,673095703125"
15133,"08-21-2018 11:55:36,882","1311236,16148","5684,9861",23,129,"2,74528741836548","-1,49986934661865","2,39117193222046","2,368455","9,31296253204346","8,61272",,,"-0,00529003143310547",,"35,8465151732656","34,673095703125"
15134,"08-21-2018 11:55:38,763","1311238,04338","5686,868",23,129,"2,73526048660278","-1,49989032745361","2,39117193222046","2,369241","9,31296253204346","8,614875",,,"-0,00559520721435547",,"35,8540649414063","34,6461868286133"
15135,"08-21-2018 11:55:40,575","1311239,85448","5688,6791",23,129,"2,72524118423462","-1,49991321563721","2,39117193222046","2,369993","9,31296253204346","8,616929",,,"-0,00585746765136719",,"35,8718056320529","34,7064819335938"
15136,"08-21-2018 11:55:42,331","1311241,61058","5690,4352",23,129,"2,71522092819214","-1,49989414215088","2,39117193222046","2,370729","9,31296253204346","8,61893",,,"-0,00595283508300781",,"35,88901","34,6885586620815"
15137,"08-21-2018 11:55:44,031","1311243,31138","5692,136",23,129,"2,70521783828735","-1,49987125396729","2,39117193222046","2,371432","9,31296253204346","8,620836",,,"-0,00611591339111328",,"35,8929328918457","34,6712"
15138,"08-21-2018 11:55:45,698","1311244,97788","5693,8025",23,129,"2,69519186019897","-1,49989891052246","2,39117193222046","2,372127","9,31296253204346","8,622712",,,"-0,00620269775390625",,"35,9329222145486","34,6829696845508"
15139,"08-21-2018 11:55:47,332","1311246,61228","5695,4369",23,129,"2,68514490127563","-1,49984836578369","2,39117193222046","2,372813","9,31296253204346","8,624557",,,"-0,00640010833740234",,"35,97214","34,6913032531738"
15140,"08-21-2018 11:55:48,933","1311248,21308","5697,0377",23,129,"2,67512941360474","-1,4998779296875","2,39117193222046","2,373478","9,31296253204346","8,626341",,,"-0,00642871856689453",,"35,9751675276842","34,7014410349225"
15141,"08-21-2018 11:55:50,521","1311249,80118","5698,6258",23,129,"2,66509199142456","-1,49991989135742","2,39117193222046","2,374141","9,31296253204346","8,62811",,,"-0,00655651092529297",,"35,97817","34,6873359680176"
15142,"08-21-2018 11:55:52,086","1311251,36598","5700,1906",23,129,"2,65505361557007","-1,49996089935303","2,39117193222046","2,374792","9,31296253204346","8,629842",,,"-0,00660514831542969",,"35,9554045867354","34,7114143371582"
15143,"08-21-2018 11:55:53,625","1311252,90518","5701,7298",23,129,"2,64504480361938","-1,49991512298584","2,39117193222046","2,375432","9,31296253204346","8,631538",,,"-0,00676631927490234",,"35,93301","34,7209501568941"
15144,"08-21-2018 11:55:55,141","1311254,42118","5703,2458",23,129,"2,6350417137146","-1,49988842010498","2,39117193222046","2,376062","9,31296253204346","8,633202",,,"-0,00681877136230469",,"35,9424585431629","34,7398780651952"
15145,"08-21-2018 11:55:56,655","1311255,93488","5704,7595",23,129,"2,62501192092896","-1,49989891052246","2,39117193222046","2,376696","9,31296253204346","8,634867",,,"-0,00687122344970703",,"35,9519","34,7506410137584"
15146,"08-21-2018 11:55:58,129","1311257,40938","5706,234",23,129,"2,61499071121216","-1,49989891052246","2,39117193222046","2,377308","9,31296253204346","8,636472",,,"-0,00701808929443359",,"35,9509468078613","34,75159"
15147,"08-21-2018 11:55:59,605","1311258,88448","5707,7091",23,129,"2,60496091842651","-1,49986934661865","2,39117193222046","2,377923","9,31296253204346","8,638076",,,"-0,0070648193359375",,"35,9620917092392","34,7454753025567"
15148,"08-21-2018 11:56:01,056","1311260,33578","5709,1604",23,129,"2,59492540359497","-1,49988174438477","2,39117193222046","2,378524","9,31296253204346","8,63964",,,"-0,00716400146484375",,"35,97306","34,73946"
15149,"08-21-2018 11:56:02,491","1311261,77058","5710,5952",23,129,"2,58489656448364","-1,49990463256836","2,39117193222046","2,379127","9,31296253204346","8,641202",,,"-0,00726795196533203",,"35,9887314277029","34,7378162653696"
15150,"08-21-2018 11:56:03,893","1311263,17278","5711,9974",23,129,"2,57488298416138","-1,49988174438477","2,39117193222046","2,379711","9,31296253204346","8,642709",,,"-0,00730991363525391",,"36,00404","34,73621"
15151,"08-21-2018 11:56:05,279","1311264,55898","5713,3836",23,129,"2,56487894058228","-1,49986934661865","2,39117193222046","2,380286","9,31296253204346","8,644185",,,"-0,00754928588867188",,"35,9889244942159","34,764146830741"
15152,"08-21-2018 11:56:06,649","1311265,92948","5714,7541",23,129,"2,55484247207642","-1,49991130828857","2,39117193222046","2,380857","9,31296253204346","8,645647",,,"-0,00761890411376953",,"35,97398","34,79177"
15153,"08-21-2018 11:56:07,993","1311267,27268","5716,0973",23,129,"2,54479646682739","-1,49985694885254","2,39117193222046","2,381416","9,31296253204346","8,647074",,,"-0,00771141052246094",,"35,9919627491503","34,7598934951677"
15154,"08-21-2018 11:56:09,317","1311268,59748","5717,4221",23,129,"2,53473997116089","-1,4998836517334","2,39117193222046","2,381969","9,31296253204346","8,648478",,,"-0,00785732269287109",,"36,009699159271","34,72845"
15155,"08-21-2018 11:56:10,615","1311269,89538","5718,72",23,129,"2,52473878860474","-1,49984836578369","2,39117193222046","2,382509","9,31296253204346","8,649844",,,"-0,00804519653320313",,"36,0627945917122","34,7005608078193"
15156,"08-21-2018 11:56:11,894","1311271,17358","5719,9982",23,129,"2,51471376419067","-1,4998836517334","2,39117193222046","2,383045","9,31296253204346","8,651196",,,"-0,00815582275390625",,"36,0399438819981","34,6731"
15157,"08-21-2018 11:56:13,141","1311272,42078","5721,2454",23,129,"2,50468397140503","-1,49988651275635","2,39117193222046","2,383559","9,31296253204346","8,652484",,,"-0,00829887390136719",,"35,9947949130277","34,6895415795109"
15158,"08-21-2018 11:56:14,363","1311273,64248","5722,4671",23,129,"2,49465894699097","-1,49986934661865","2,39117193222046","2,384074","9,31296253204346","8,653771",,,"-0,00860691070556641",,"35,9973740829391","34,7056469977986"
15159,"08-21-2018 11:56:15,560","1311274,84008","5723,6647",23,129,"2,48463201522827","-1,49987411499023","2,39117193222046","2,38457","9,31296253204346","8,655006",,,"-0,00865268707275391",,"36,0024817514473","34,753981708572"
15160,"08-21-2018 11:56:16,728","1311276,00808","5724,8327",23,129,"2,47458696365356","-1,49991703033447","2,39117193222046","2,385057","9,31296253204346","8,656213",,,"-0,00887203216552734",,"36,0044633024168","34,7484451904808"
15161,"08-21-2018 11:56:17,876","1311277,15608","5725,9807",23,129,"2,46457052230835","-1,49992179870605","2,39117193222046","2,385536","9,31296253204346","8,657396",,,"-0,00908946990966797",,"36,0064110894816","34,71045"
15162,"08-21-2018 11:56:18,998","1311278,27778","5727,1024",23,129,"2,45451498031616","-1,49987125396729","2,39117193222046","2,386","9,31296253204346","8,658539",,,"-0,00935077667236328",,"36,0122435919329","34,6983777305914"
15163,"08-21-2018 11:56:20,093","1311279,37308","5728,1977",23,129,"2,44445657730103","-1,49991703033447","2,39117193222046","2,386459","9,31296253204346","8,659662",,,"-0,00954818725585938",,"35,9939091558281","34,686589590551"
15164,"08-21-2018 11:56:21,154","1311280,43388","5729,2585",23,129,"2,43440866470337","-1,49988651275635","2,39117193222046","2,386904","9,31296253204346","8,660747",,,"-0,00972366333007813",,"35,9578161643727","34,6513123464861"
15165,"08-21-2018 11:56:22,192","1311281,47148","5730,2961",23,129,"2,42437219619751","-1,4998836517334","2,39117193222046","2,387333","9,31296253204346","8,66179",,,"-0,0100240707397461",,"35,9685451338243","34,6666363264076"
15166,"08-21-2018 11:56:23,210","1311282,49008","5731,3147",23,129,"2,41431474685669","-1,49989700317383","2,39117193222046","2,387756","9,31296253204346","8,662814",,,"-0,0102653503417969",,"35,9790786550613","34,70554"
15167,"08-21-2018 11:56:24,192","1311283,47248","5732,2971",23,129,"2,40425729751587","-1,49987602233887","2,39117193222046","2,388164","9,31296253204346","8,663795",,,"-0,0105600357055664",,"35,9882","34,6911106955621"
15168,"08-21-2018 11:56:25,152","1311284,43228","5733,2569",23,129,"2,39421224594116","-1,49987125396729","2,39117193222046","2,388563","9,31296253204346","8,664755",,,"-0,0107498168945313",,"35,9956269444395","34,6770133356278"
15169,"08-21-2018 11:56:26,090","1311285,36948","5734,1941",23,129,"2,38416910171509","-1,49987602233887","2,39117193222046","2,388954","9,31296253204346","8,665688",,,"-0,0111522674560547",,"36,0028790097955","34,6347212558248"
15170,"08-21-2018 11:56:26,995","1311286,27508","5735,0997",23,129,"2,3741192817688","-1,49990653991699","2,39117193222046","2,38933428174715","9,31296253204346","8,666590596436",,,"-0,0114304562216498",,"36,00988","34,6421319352855"
15171,"08-21-2018 11:56:27,868","1311287,14838","5735,973",23,129,"2,36408090591431","-1,49987411499023","2,39117193222046","2,389701","9,31296253204346","8,667461",,,"-0,0116987228393555",,"36,0246357161506","34,6492790875472"
15172,"08-21-2018 11:56:28,719","1311287,99908","5736,8237",23,129,"2,3540415763855","-1,49990081787109","2,39117193222046","2,390053","9,31296253204346","8,668291",,,"-0,0120906829833984",,"36,0390095713313","34,6707991114478"
15173,"08-21-2018 11:56:29,544","1311288,82378","5737,6484",23,129,"2,3439736366272","-1,49991703033447","2,39117193222046","2,390396","9,31296253204346","8,669098",,,"-0,0124855041503906",,"36,05295","34,7307662963867"
15174,"08-21-2018 11:56:30,351","1311289,63048","5738,4551",23,129,"2,33388566970825","-1,49990653991699","2,39117193222046","2,390732","9,31296253204346","8,669884",,,"-0,0128393173217773",,"36,0416174853916","34,7120368107015"
15175,"08-21-2018 11:56:31,123","1311290,40288","5739,2275",23,129,"2,32388353347778","-1,49989032745361","2,39117193222046","2,391051","9,31296253204346","8,670626",,,"-0,0134210586547852",,"36,0307668168859","34,6941036822234"
15176,"08-21-2018 11:56:31,880","1311291,15968","5739,9843",23,129,"2,31380414962769","-1,49986934661865","2,39117193222046","2,39136921851453","9,31296253204346","8,67136223035522",,,"-0,0137818319035295",,"36,020135297045","34,67653"
15177,"08-21-2018 11:56:32,609","1311291,88928","5740,7139",23,129,"2,303795337677","-1,49990081787109","2,39117193222046","2,391676","9,31296253204346","8,672072",,,"-0,014129638671875",,"36,00988","34,6899505328713"
